Repository: Enkhnyam/pet-depolymerisation-database

# PET depolymerisation database

A database of PET depolymerisation experiments extracted from 447 papers, with a quality figure
derived from judge–metric agreement rather than from curating the whole corpus.

## Layout

```
core/       the library — schema, extraction, judging, the metric grader. No printing, no CLI.
cli/        the pipeline, one file per stage. These write to artifacts/runs/.
configs/    one YAML per run. The filename is the run directory name.
checks/     analysis that prints. Read-only: no check calls a model or writes a file.
tools/      things that produce files — figures and the supervisor review pages.
artifacts/  everything produced. Nothing here is hand-edited.
```

## Running the pipeline

```bash
./.venv/bin/python -W ignore -u cli/run.py extract --config configs/extract/mass_luna.yaml
./.venv/bin/python -W ignore -u cli/judge.py --config configs/judge/mass_oss.yaml
./.venv/bin/python -W ignore -u cli/apply_fixes.py --judge-run mass_oss/mass_oss
```

Judging is resumable; extraction is not, and re-runs every paper from the start.

## Running the checks

```bash
./.venv/bin/python -W ignore checks/run.py                    # all of them
./.venv/bin/python -W ignore checks/run.py metric/scores.py   # one or several
```

Every check prints the bundles it reads before its numbers — which extraction, which judge,
which model produced each, and the matching thresholds — so any figure can be traced to the files
behind it:

```
reads
  labels              artifacts/gold/golden_set.json
  labelled_run        artifacts/gold/source_run   azure/gpt-5.6-sol · 24 papers · config.json
  shipped_extraction  artifacts/runs/extract_luna/...   azure/gpt-5.6-luna · 24 papers · config.json
  thresholds          accept 0.30 · catalyst 0.60 · tolerance 0.20
```

# The dataset

3,942 homogeneous catalytic PET depolymerisation experiments, read out of 561 articles by an
LLM extractor and audited against those same articles by an independent LLM judge.

| file | rows | what it is |
|---|---|---|
| `pet_homogeneous_catalysis.csv` | 3,942 | one row per experiment — start here |
| `pet_homogeneous_catalysis.xlsx` | 3,942 | the same table, for spreadsheet users |
| `benchmark/curated_benchmark.json` | 295 | the hand-curated reference key: 295 experiments across 24 ionic-liquid glycolysis papers, used to validate the judge before it was deployed |

## The values are as extracted, not as corrected

`catalyst`, `temperature_c`, `yield_percent` and the rest hold what the extractor read from the
paper. The judge's opinion sits beside them in the `judge_*` columns, and the values it would
have put there instead are in the `corrected_*` columns. Nothing is substituted silently.

Applying a correction is a decision for you, not one we made on your behalf — and it should be
an informed one. In our own human review of 120 proposed corrections, 49% were real errors and
48% were two defensible readings of the same paper; of 22 proposals to rename a substance, 21
turned out to be an alternative name for the same compound rather than a mistake.

## Columns

**Identity** — `record_id` (unique), `doi`, `title`, `journal`, `record_index`, `source_format`.

**Provenance** — `source_chunk_ids` lists the UUIDs of the text chunks the extractor cited for
this record; `n_citations` and `citations_resolve` say how many there were and how many resolved
to a real chunk. Recovering the passage behind a UUID needs your own access to the article: no
article text is redistributed here.

**Chemistry** — `route` (glycolysis / methanolysis / hydrolysis, inferred from the solvent),
`catalyst`, `catalyst_class`, `solvent`, `product`, and RDKit SMILES for each with a
`*_smiles_tier` recording how confidently the name resolved.

**Conditions and outcomes** — `temperature_c`, `reaction_time_min`, `pressure_atm`,
`catalyst_amount_g`, `PET_amount_g`, `solvent_amount_g`, `yield_percent`, `conversion_percent`,
`selectivity_percent`. A null means the paper did not report it, which is not the same as zero.

**The judge's audit** — `judge_verdict` (correct / incorrect), `judge_bad_fields`,
`judge_critique` (why, in a sentence or two), `judge_n_fixes`, `judge_fixes`, and
`judge_drop_record` for records it would delete rather than repair.

**The judge's proposed values** — `corrected_<field>` for each data field, plus
`corrected_fields`.

**Curation** — `phase`, `phase_why`, `phase_by` (how the catalyst was established as
homogeneous), `structure_source`, `catalyst_loading_wt`, `yield_basis`, `single_component`,
`duplicate_of`, `quality_flags`, `audit`.

## What is not here

The articles. The corpus behind this reached us under text-and-data-mining entitlements that
permit reading and mining but not redistribution, so no article text — converted or original —
is published. What you have is extracted values, the identifiers of the chunks they came from,
and the judge's short critique of each. See `../NOTICE.md`.

File: data/benchmark/curated_benchmark.json (part 1 of 5)
[
  {
    "doi": "10.1002/app.38706",
    "title": "1-Allyl-3-methylimidazolium Halometallate Ionic Liquids as Efficient Catalysts for the Glycolysis of Poly(ethylene terephthalate)",
    "extracted_experiments": [
      {
        "experiment_data": {
          "catalyst": "[amim]Cl",
          "solvent": "ethylene glycol",
          "temperature_c": 175,
          "reaction_time_min": 75,
          "catalyst_amount_g": 0.5,
          "PET_amount_g": 5,
          "solvent_amount_g": 20,
          "yield_percent": null,
          "selectivity_percent": 11.4,
          "conversion_percent": 4.8,
          "pressure_atm": 1,
          "source_chunk_ids": [
            "d3fba46f-7a92-5678-b8f2-48f4963659e5",
            "f5cb1641-6477-5591-b362-3a8014221962"
          ]
        }
      },
      {
        "experiment_data": {
          "catalyst": "[amim][CoCl3]",
          "solvent": "ethylene glycol",
          "temperature_c": 175,
          "reaction_time_min": 75,
          "catalyst_amount_g": 0.5,
          "PET_amount_g": 5,
          "solvent_amount_g": 20,
          "yield_percent": null,
          "selectivity_percent": 79.5,
          "conversion_percent": 100,
          "pressure_atm": 1,
          "source_chunk_ids": [
            "d3fba46f-7a92-5678-b8f2-48f4963659e5",
            "f5cb1641-6477-5591-b362-3a8014221962"
          ]
        }
      },
      {
        "experiment_data": {
          "catalyst": "[amim][CuCl3]",
          "solvent": "ethylene glycol",
          "temperature_c": 175,
          "reaction_time_min": 180,
          "catalyst_amount_g": 0.5,
          "PET_amount_g": 5,
          "solvent_amount_g": 20,
          "yield_percent": null,
          "selectivity_percent": 77.3,
          "conversion_percent": 10.8,
          "pressure_atm": 1,
          "source_chunk_ids": [
            "d3fba46f-7a92-5678-b8f2-48f4963659e5",
            "f5cb1641-6477-5591-b362-3a8014221962"
          ]
        }
      },
      {
        "experiment_data": {
          "catalyst": "[amim][FeCl4]",
          "solvent": "ethylene glycol",
          "temperature_c": 175,
          "reaction_time_min": 180,
          "catalyst_amount_g": 0.5,
          "PET_amount_g": 5,
          "solvent_amount_g": 20,
          "yield_percent": null,
          "selectivity_percent": 71.4,
          "conversion_percent": 100,
          "pressure_atm": 1,
          "source_chunk_ids": [
            "d3fba46f-7a92-5678-b8f2-48f4963659e5",
            "f5cb1641-6477-5591-b362-3a8014221962"
          ]
        }
      },
      {
        "experiment_data": {
          "catalyst": "[amim][MnCl3]",
          "solvent": "ethylene glycol",
          "temperature_c": 175,
          "reaction_time_min": 90,
          "catalyst_amount_g": 0.5,
          "PET_amount_g": 5,
          "solvent_amount_g": 20,
          "yield_percent": null,
          "selectivity_percent": 74.6,
          "conversion_percent": 100,
          "pressure_atm": 1,
          "source_chunk_ids": [
            "d3fba46f-7a92-5678-b8f2-48f4963659e5",
            "f5cb1641-6477-5591-b362-3a8014221962"
          ]
        }
      },
      {
        "experiment_data": {
          "catalyst": "[amim][ZnCl3]",
          "solvent": "ethylene glycol",
          "temperature_c": 175,
          "reaction_time_min": 75,
          "catalyst_amount_g": 0.5,
          "PET_amount_g": 5,
          "solvent_amount_g": 20,
          "yield_percent": null,
          "selectivity_percent": 80.1,
          "conversion_percent": 100,
          "pressure_atm": 1,
          "source_chunk_ids": [
            "d3fba46f-7a92-5678-b8f2-48f4963659e5",
            "3c06b617-08a9-51f7-84fe-1a2fc411933b",
            "f2ad860c-cfd4-5d8e-917c-98705dc0e15b",
            "f5cb1641-6477-5591-b362-3a8014221962"
          ]
        }
      },
      {
        "experiment_data": {
          "catalyst": "[bmim]Cl",
          "solvent": "ethylene glycol",
          "temperature_c": 175,
          "reaction_time_min": 75,
          "catalyst_amount_g": 0.5,
          "PET_amount_g": 5,
          "solvent_amount_g": 20,
          "yield_percent": null,
          "selectivity_percent": 9.8,
          "conversion_percent": 3.7,
          "pressure_atm": 1,
          "source_chunk_ids": [
            "d3fba46f-7a92-5678-b8f2-48f4963659e5",
            "f5cb1641-6477-5591-b362-3a8014221962"
          ]
        }
      },
      {
        "experiment_data": {
          "catalyst": "[bmim][FeCl4]",
          "solvent": "ethylene glycol",
          "temperature_c": 175,
          "reaction_time_min": 75,
          "catalyst_amount_g": 0.5,
          "PET_amount_g": 5,
          "solvent_amount_g": 20,
          "yield_percent": null,
          "selectivity_percent": 48.3,
          "conversion_percent": 19.7,
          "pressure_atm": 1,
          "source_chunk_ids": [
            "d3fba46f-7a92-5678-b8f2-48f4963659e5",
            "f5cb1641-6477-5591-b362-3a8014221962"
          ]
        }
      },
      {
        "experiment_data": {
          "catalyst": "ZnCl2",
          "solvent": "ethylene glycol",
          "temperature_c": 175,
          "reaction_time_min": 75,
          "catalyst_amount_g": 0.5,
          "PET_amount_g": 5,
          "solvent_amount_g": 20,
          "yield_percent": null,
          "selectivity_percent": 76.2,
          "conversion_percent": 94.1,
          "pressure_atm": 1,
          "source_chunk_ids": [
            "d3fba46f-7a92-5678-b8f2-48f4963659e5",
            "f5cb1641-6477-5591-b362-3a8014221962"
          ]
        }
      },
      {
        "experiment_data": {
          "catalyst": "[bmim][FeCl4]",
          "solvent": "ethylene glycol",
          "temperature_c": 178,
          "reaction_time_min": 240,
          "catalyst_amount_g": 1,
          "PET_amount_g": 5,
          "solvent_amount_g": 20,
          "yield_percent": null,
          "selectivity_percent": 59.2,
          "conversion_percent": 100,
          "pressure_atm": null,
          "source_chunk_ids": []
        }
      },
      {
        "experiment_data": {
          "catalyst": "[Bmim]HCO3",
          "solvent": "ethylene glycol",
          "temperature_c": 190,
          "reaction_time_min": 120,
          "catalyst_amount_g": 1,
          "PET_amount_g": 2,
          "solvent_amount_g": 20,
          "yield_percent": null,
          "selectivity_percent": 14.1,
          "conversion_percent": 82.8,
          "pressure_atm": null,
          "source_chunk_ids": []
        }
      },
      {
        "experiment_data": {
          "catalyst": "[Bmim]OH",
          "solvent": "ethylene glycol",
          "temperature_c": 190,
          "reaction_time_min": 120,
          "catalyst_amount_g": 1,
          "PET_amount_g": 2,
          "solvent_amount_g": 20,
          "yield_percent": null,
          "selectivity_percent": 71.2,
          "conversion_percent": 100,
          "pressure_atm": null,
          "source_chunk_ids": []
        }
      },
      {
        "experiment_data": {
          "catalyst": "[amim][ZnCl3]",
          "solvent": "ethylene glycol",
          "temperature_c": 175,
          "reaction_time_min": 75,
          "catalyst_amount_g": 0.5,
          "PET_amount_g": 5,
          "solvent_amount_g": 20,
          "yield_percent": null,
          "selectivity_percent": 80.2,
          "conversion_percent": 100,
          "pressure_atm": 1,
          "source_chunk_ids": [
            "6a1c6ba5-0678-540a-914f-c745edd11fca",
            "f2f81f88-b2a2-5b77-a6c0-d9f21d66ce38"
          ]
        }
      },
      {
        "experiment_data": {
          "catalyst": "[amim][ZnCl3]",
          "solvent": "ethylene glycol",
          "temperature_c": 175,
          "reaction_time_min": 75,
          "catalyst_amount_g": 0.5,
          "PET_amount_g": 5,
          "solvent_amount_g": 20,
          "yield_percent": null,
          "selectivity_percent": 80.7,
          "conversion_percent": 100,
          "pressure_atm": 1,
          "source_chunk_ids": [
            "6a1c6ba5-0678-540a-914f-c745edd11fca",
            "f2f81f88-b2a2-5b77-a6c0-d9f21d66ce38"
          ]
        }
      },
      {
        "experiment_data": {
          "catalyst": "[amim][ZnCl3]",
          "solvent": "ethylene glycol",
          "temperature_c": 175,
          "reaction_time_min": 75,
          "catalyst_amount_g": 0.5,
          "PET_amount_g": 5,
          "solvent_amount_g": 20,
          "yield_percent": null,
          "selectivity_percent": 80.4,
          "conversion_percent": 100,
          "pressure_atm": 1,
          "source_chunk_ids": [
            "6a1c6ba5-0678-540a-914f-c745edd11fca",
            "f2f81f88-b2a2-5b77-a6c0-d9f21d66ce38"
          ]
        }
      },
      {
        "experiment_data": {
          "catalyst": "[amim][ZnCl3]",
          "solvent": "ethylene glycol",
          "temperature_c": 175,
          "reaction_time_min": 75,
          "catalyst_amount_g": 0.5,
          "PET_amount_g": 5,
          "solvent_amount_g": 20,
          "yield_percent": null,
          "selectivity_percent": 80.3,
          "conversion_percent": 100,
          "pressure_atm": 1,
          "source_chunk_ids": [
            "6a1c6ba5-0678-540a-914f-c745edd11fca",
            "f2f81f88-b2a2-5b77-a6c0-d9f21d66ce38"
          ]
        }
      },
      {
        "experiment_data": {
          "catalyst": "none",
          "solvent": "ethylene glycol",
          "temperature_c": 175,
          "reaction_time_min": 180,
          "catalyst_amount_g": 0,
          "PET_amount_g": 5,
          "solvent_amount_g": 20,
          "yield_percent": null,
          "selectivity_percent": 4.7,
          "conversion_percent": 1.6,
          "pressure_atm": 1,
          "source_chunk_ids": [
            "d3fba46f-7a92-5678-b8f2-48f4963659e5",
            "f5cb1641-6477-5591-b362-3a8014221962",
            "a2a8432e-ad61-5cea-a747-a91d96dd4632"
          ]
        }
      }
    ]
  },
  {
    "doi": "10.1002/cssc.201701798",
    "title": "Solubilization and Upgrading of High Polyethylene Terephthalate Loadings in a Low-Costing Bifunctional Ionic Liquid",
    "extracted_experiments": [
      {
        "experiment_data": {
          "catalyst": "[Ch]3[PO4]",
          "solvent": "ethylene glycol",
          "temperature_c": 180,
          "reaction_time_min": 240,
          "catalyst_amount_g": 0.05,
          "PET_amount_g": 0.5,
          "solvent_amount_g": 2,
          "yield_percent": 55.1,
          "selectivity_percent": null,
          "conversion_percent": 100,
          "pressure_atm": 1,
          "source_chunk_ids": [
            "458904c2-f0b3-58c4-af0a-16b21bd6d243",
            "e7856516-4832-5bc9-8223-5518ed3f2145",
            "4179c061-adb6-54a6-a71e-a583ccb9245b"
          ]
        }
      },
      {
        "experiment_data": {
          "catalyst": "[Ch][Asp]",
          "solvent": "ethylene glycol",
          "temperature_c": 180,
          "reaction_time_min": 240,
          "catalyst_amount_g": 0.05,
          "PET_amount_g": 0.5,
          "solvent_amount_g": 2,
          "yield_percent": 34.7,
          "selectivity_percent": null,
          "conversion_percent": 100,
          "pressure_atm": 1,
          "source_chunk_ids": [
            "458904c2-f0b3-58c4-af0a-16b21bd6d243",
            "4179c061-adb6-54a6-a71e-a583ccb9245b"
          ]
        }
      },
      {
        "experiment_data": {
          "catalyst": "[Ch]Cl",
          "solvent": "ethylene glycol",
          "temperature_c": 180,
          "reaction_time_min": 840,
          "catalyst_amount_g": 0.05,
          "PET_amount_g": 0.5,
          "solvent_amount_g": 2,
          "yield_percent": 15.2,
          "selectivity_percent": null,
          "conversion_percent": 90.3,
          "pressure_atm": 1,
          "source_chunk_ids": [
            "458904c2-f0b3-58c4-af0a-16b21bd6d243",
            "cc445d76-9ac8-5ebd-86d0-e1f6ef60fb92",
            "4179c061-adb6-54a6-a71e-a583ccb9245b"
          ]
        }
      },
      {
        "experiment_data": {
          "catalyst": "[Ch][Lys]",
          "solvent": "ethylene glycol",
          "temperature_c": 180,
          "reaction_time_min": 240,
          "catalyst_amount_g": 0.05,
          "PET_amount_g": 0.5,
          "solvent_amount_g": 2,
          "yield_percent": 42.7,
          "selectivity_percent": null,
          "conversion_percent": 100,
          "pressure_atm": 1,
          "source_chunk_ids": [
            "458904c2-f0b3-58c4-af0a-16b21bd6d243",
            "cc445d76-9ac8-5ebd-86d0-e1f6ef60fb92",
            "4179c061-adb6-54a6-a71e-a583ccb9245b"
          ]
        }
      },
      {
        "experiment_data": {
          "catalyst": "betaine",
          "solvent": "ethylene glycol",
          "temperature_c": 180,
          "reaction_time_min": 600,
          "catalyst_amount_g": 0.05,
          "PET_amount_g": 0.5,
          "solvent_amount_g": 2,
          "yield_percent": 27.3,
          "selectivity_percent": null,
          "conversion_percent": 31.4,
          "pressure_atm": 1,
          "source_chunk_ids": [
            "458904c2-f0b3-58c4-af0a-16b21bd6d243",
            "4179c061-adb6-54a6-a71e-a583ccb9245b"
          ]
        }
      },
      {
        "experiment_data": {
          "catalyst": "[C2C1Im][OAc]",
          "solvent": "ethylene glycol",
          "temperature_c": 180,
          "reaction_time_min": 240,
          "catalyst_amount_g": 0.05,
          "PET_amount_g": 0.5,
          "solvent_amount_g": 2,
          "yield_percent": 50,
          "selectivity_percent": null,
          "conversion_percent": 100,
          "pressure_atm": 1,
          "source_chunk_ids": [
            "458904c2-f0b3-58c4-af0a-16b21bd6d243",
            "d001f7b9-1634-54bd-92b9-02b22a6b8431",
            "4179c061-adb6-54a6-a71e-a583ccb9245b"
          ]
        }
      },
      {
        "experiment_data": {
          "catalyst": "[Ch]3[PO4]",
          "solvent": "ethylene glycol",
          "temperature_c": 180,
          "reaction_time_min": 240,
          "catalyst_amount_g": 0.03,
          "PET_amount_g": 0.5,
          "solvent_amount_g": 2,
          "yield_percent": 45.5,
          "selectivity_percent": null,
          "conversion_percent": 90.1,
          "pressure_atm": 1,
          "source_chunk_ids": [
            "458904c2-f0b3-58c4-af0a-16b21bd6d243",
            "4179c061-adb6-54a6-a71e-a583ccb9245b"
          ]
        }
      },
      {
        "experiment_data": {
          "catalyst": "[Ch]3[PO4]",
          "solvent": "ethylene glycol",
          "temperature_c": 180,
          "reaction_time_min": 240,
          "catalyst_amount_g": 0.01,
          "PET_amount_g": 0.5,
          "solvent_amount_g": 2,
          "yield_percent": 4.5,
          "selectivity_percent": null,
          "conversion_percent": 10.1,
          "pressure_atm": 1,
          "source_chunk_ids": [
            "458904c2-f0b3-58c4-af0a-16b21bd6d243",
            "4179c061-adb6-54a6-a71e-a583ccb9245b"
          ]
        }
      },
      {
        "experiment_data": {
          "catalyst": "[Ch]3[PO4]",
          "solvent": "ethylene glycol",
          "temperature_c": 180,
          "reaction_time_min": 240,
          "catalyst_amount_g": 0.1,
          "PET_amount_g": 0.5,
          "solvent_amount_g": 2,
          "yield_percent": 60.6,
          "selectivity_percent": null,
          "conversion_percent": 100,
          "pressure_atm": 1,
          "source_chunk_ids": [
            "458904c2-f0b3-58c4-af0a-16b21bd6d243",
            "4179c061-adb6-54a6-a71e-a583ccb9245b"
          ]
        }
      },
      {
        "experiment_data": {
          "catalyst": "[Ch]3[PO4]",
          "solvent": "ethylene glycol",
          "temperature_c": 160,
          "reaction_time_min": 240,
          "catalyst_amount_g": 0.1,
          "PET_amount_g": 0.5,
          "solvent_amount_g": 2,
          "yield_percent": 4.5,
          "selectivity_percent": null,
          "conversion_percent": 13.6,
          "pressure_atm": 1,
          "source_chunk_ids": [
            "458904c2-f0b3-58c4-af0a-16b21bd6d243",
            "cce29233-bc75-5c8c-b30f-7857a0088e61",
            "4179c061-adb6-54a6-a71e-a583ccb9245b"
          ]
        }
      },
      {
        "experiment_data": {
          "catalyst": "[Ch]3[PO4]",
          "solvent": "ethylene glycol",
          "temperature_c": 170,
          "reaction_time_min": 240,
          "catalyst_amount_g": 0.1,
          "PET_amount_g": 0.5,
          "solvent_amount_g": 2,
          "yield_percent": 10.6,
          "selectivity_percent": null,
          "conversion_percent": 31,
          "pressure_atm": 1,
          "source_chunk_ids": [
            "458904c2-f0b3-58c4-af0a-16b21bd6d243",
            "cce29233-bc75-5c8c-b30f-7857a0088e61",
            "4179c061-adb6-54a6-a71e-a583ccb9245b"
          ]
        }
      },
      {
        "experiment_data": {
          "catalyst": "[Ch]3[PO4]",
          "solvent": "ethylene glycol",
          "temperature_c": 190,
          "reaction_time_min": 240,
          "catalyst_amount_g": 0.1,
          "PET_amount_g": 0.5,
          "solvent_amount_g": 2,
          "yield_percent": 63.6,
          "selectivity_percent": null,
          "conversion_percent": 100,
          "pressure_atm": 1,
          "source_chunk_ids": [
            "458904c2-f0b3-58c4-af0a-16b21bd6d243",
            "4179c061-adb6-54a6-a71e-a583ccb9245b"
          ]
        }
      },
      {
        "experiment_data": {
          "catalyst": "[Ch]3[PO4]",
          "solvent": "ethylene glycol",
          "temperature_c": 180,
          "reaction_time_min": 240,
          "catalyst_amount_g": 0.05,
          "PET_amount_g": 0.5,
          "solvent_amount_g": 2,
          "yield_percent": 45.5,
          "selectivity_percent": null,
          "conversion_percent": 90.1,
          "pressure_atm": null,
          "source_chunk_ids": []
        }
      },
      {
        "experiment_data": {
          "catalyst": "[Ch]3[PO4]",
          "solvent": "ethylene glycol",
          "temperature_c": 180,
          "reaction_time_min": 240,
          "catalyst_amount_g": 0.05,
          "PET_amount_g": 0.5,
          "solvent_amount_g": 2,
          "yield_percent": 4.5,
          "selectivity_percent": null,
          "conversion_percent": 10.1,
          "pressure_atm": null,
          "source_chunk_ids": []
        }
      },
      {
        "experiment_data": {
          "catalyst": "[Ch]3[PO4]",
          "solvent": "ethylene glycol",
          "temperature_c": 180,
          "reaction_time_min": 240,
          "catalyst_amount_g": 0.05,
          "PET_amount_g": 0.5,
          "solvent_amount_g": 2,
          "yield_percent": 60.6,
          "selectivity_percent": null,
          "conversion_percent": 100,
          "pressure_atm": null,
          "source_chunk_ids": []
        }
      },
      {
        "experiment_data": {
          "catalyst": "[Ch]3[PO4]",
          "solvent": "ethylene glycol",
          "temperature_c": 160,
          "reaction_time_min": 240,
          "catalyst_amount_g": 0.05,
          "PET_amount_g": 0.5,
          "solvent_amount_g": 2,
          "yield_percent": 4.5,
          "selectivity_percent": null,
          "conversion_percent": 13.6,
          "pressure_atm": null,
          "source_chunk_ids": []
        }
      },
      {
        "experiment_data": {
          "catalyst": "[Ch]3[PO4]",
          "solvent": "ethylene glycol",
          "temperature_c": 170,
          "reaction_time_min": 240,
          "catalyst_amount_g": 0.05,
          "PET_amount_g": 0.5,
          "solvent_amount_g": 2,
          "yield_percent": 10.6,
          "selectivity_percent": null,
          "conversion_percent": 31,
          "pressure_atm": null,
          "source_chunk_ids": []
        }
      },
      {
        "experiment_data": {
          "catalyst": "[Ch]3[PO4]",
          "solvent": "ethylene glycol",
          "temperature_c": 190,
          "reaction_time_min": 240,
          "catalyst_amount_g": 0.05,
          "PET_amount_g": 0.5,
          "solvent_amount_g": 2,
          "yield_percent": 63.6,
          "selectivity_percent": null,
          "conversion_percent": 100,
          "pressure_atm": null,
          "source_chunk_ids": []
        }
      },
      {
        "experiment_data": {
          "catalyst": "[EMIM]Ac",
          "solvent": "ethylene glycol",
          "temperature_c": 180,
          "reaction_time_min": 240,
          "catalyst_amount_g": 0.05,
          "PET_amount_g": 0.5,
          "solvent_amount_g": 2,
          "yield_percent": 50,
          "selectivity_percent": null,
          "conversion_percent": 100,
          "pressure_atm": null,
          "source_chunk_ids": []
        }
      },
      {
        "experiment_data": {
          "catalyst": "none",
          "solvent": "ethylene glycol",
          "temperature_c": 180,
          "reaction_time_min": 240,
          "catalyst_amount_g": 0,
          "PET_amount_g": 0.5,
          "solvent_amount_g": 2,
          "yield_percent": 1.5,
          "selectivity_percent": null,
          "conversion_percent": 1.8,
          "pressure_atm": 1,
          "source_chunk_ids": [
            "458904c2-f0b3-58c4-af0a-16b21bd6d243",
            "4179c061-adb6-54a6-a71e-a583ccb9245b"
          ]
        }
      }
    ]
  },
  {
    "doi": "10.1007/s10562-021-03716-3",
    "title": "Preparation of Diacid Comprising Ionic Liquid Catalyst and Its Application in Catalytic Degradation of PET",
    "extracted_experiments": [
      {
        "experiment_data": {
          "catalyst": "[HO3S-(CH2)4-mim]Cl-AlCl3",
          "solvent": "ethylene glycol",
          "temperature_c": 190,
          "reaction_time_min": 360,
          "catalyst_amount_g": 2,
          "PET_amount_g": 10,
          "solvent_amount_g": 62,
          "yield_percent": 68.5,
          "selectivity_percent": null,
          "conversion_percent": 77.6,
          "pressure_atm": 1,
          "source_chunk_ids": [
            "4d4b13ed-9d24-5023-81c6-22be5cc7c872",
            "67e0cdaa-f1ff-55ec-8f29-35f5b014085f"
          ]
        }
      },
      {
        "experiment_data": {
          "catalyst": "[HO3S-(CH2)4-mim]Cl-CuCl2",
          "solvent": "ethylene glycol",
          "temperature_c": 190,
          "reaction_time_min": 360,
          "catalyst_amount_g": 2,
          "PET_amount_g": 10,
          "solvent_amount_g": 62,
          "yield_percent": 81.7,
          "selectivity_percent": null,
          "conversion_percent": 86.4,
          "pressure_atm": 1,
          "source_chunk_ids": [
            "4d4b13ed-9d24-5023-81c6-22be5cc7c872",
            "67e0cdaa-f1ff-55ec-8f29-35f5b014085f"
          ]
        }
      },
      {
        "experiment_data": {
          "catalyst": "[HO3S-(CH2)4-mim]Cl-FeCl3",
          "solvent": "ethylene glycol",
          "temperature_c": 190,
          "reaction_time_min": 360,
          "catalyst_amount_g": 2,
          "PET_amount_g": 10,
          "solvent_amount_g": 62,
          "yield_percent": 95.5,
          "selectivity_percent": null,
          "conversion_percent": 98.7,
          "pressure_atm": 1,
          "source_chunk_ids": [
            "4d4b13ed-9d24-5023-81c6-22be5cc7c872",
            "ef0cd5e0-5ea2-509a-a44c-491fbbdfb4bc",
            "67e0cdaa-f1ff-55ec-8f29-35f5b014085f",
            "f4377d68-1f6c-50e3-a3c8-2811869b2687"
          ]
        }
      },
      {
        "experiment_data": {
          "catalyst": "[HO3S-(CH2)4-mim]Cl-NiCl2",
          "solvent": "ethylene glycol",
          "temperature_c": 190,
          "reaction_time_min": 360,
          "catalyst_amount_g": 2,
          "PET_amount_g": 10,
          "solvent_amount_g": 62,
          "yield_percent": 51.3,
          "selectivity_percent": null,
          "conversion_percent": 67.5,
          "pressure_atm": 1,
          "source_chunk_ids": [
            "4d4b13ed-9d24-5023-81c6-22be5cc7c872",
            "67e0cdaa-f1ff-55ec-8f29-35f5b014085f"
          ]
        }
      },
      {
        "experiment_data": {
          "catalyst": "[HO3S-(CH2)4-mim]Cl-ZnCl2",
          "solvent": "ethylene glycol",
          "temperature_c": 190,
          "reaction_time_min": 360,
          "catalyst_amount_g": 2,
          "PET_amount_g": 10,
          "solvent_amount_g": 62,
          "yield_percent": 90.8,
          "selectivity_percent": null,
          "conversion_percent": 94.3,
          "pressure_atm": 1,
          "source_chunk_ids": [
            "4d4b13ed-9d24-5023-81c6-22be5cc7c872",
            "67e0cdaa-f1ff-55ec-8f29-35f5b014085f"
          ]
        }
      },
      {
        "experiment_data": {
          "catalyst": "H2SO4",
          "solvent": "ethylene glycol",
          "temperature_c": 190.0,
          "reaction_time_min": 360.0,
          "catalyst_amount_g": 2.0,
          "PET_amount_g": 10.0,
          "solvent_amount_g": 62.0,
          "yield_percent": 53.5,
          "selectivity_percent": null,
          "conversion_percent": 67.3,
          "pressure_atm": null,
          "source_chunk_ids": [
            "ef0cd5e0-5ea2-509a-a44c-491fbbdfb4bc",
            "6a18baeb-762b-5489-b724-333b6f1825b1",
            "67e0cdaa-f1ff-55ec-8f29-35f5b014085f"
          ]
        },
        "provenance": {
          "added_by": "rescue review",
          "decided": "2026-08-24",
          "from_run": "extract_luna/extract_luna_n4_r1",
          "source_index": 1
        }
      },
      {
        "experiment_data": {
          "catalyst": "FeCl3",
          "solvent": "ethylene glycol",
          "temperature_c": 190.0,
          "reaction_time_min": 360.0,
          "catalyst_amount_g": 2.0,
          "PET_amount_g": 10.0,
          "solvent_amount_g": 62.0,
          "yield_percent": 61.7,
          "selectivity_percent": null,
          "conversion_percent": 82.4,
          "pressure_atm": null,
          "source_chunk_ids": [
            "ef0cd5e0-5ea2-509a-a44c-491fbbdfb4bc",
            "6a18baeb-762b-5489-b724-333b6f1825b1",
            "67e0cdaa-f1ff-55ec-8f29-35f5b014085f"
          ]
        },
        "provenance": {
          "added_by": "rescue review",
          "decided": "2026-08-24",
          "from_run": "extract_luna/extract_luna_n4_r1",
          "source_index": 2
        }
      },
      {
        "experiment_data": {
          "catalyst": "[HO3S-(CH2)4-mim]Cl",
          "solvent": "ethylene glycol",
          "temperature_c": 190.0,
          "reaction_time_min": 360.0,
          "catalyst_amount_g": 2.0,
          "PET_amount_g": 10.0,
          "solvent_amount_g": 62.0,
          "yield_percent": 17.2,
          "selectivity_percent": null,
          "conversion_percent": 47.9,
          "pressure_atm": null,
          "source_chunk_ids": [
            "ef0cd5e0-5ea2-509a-a44c-491fbbdfb4bc",
            "6a18baeb-762b-5489-b724-333b6f1825b1",
            "67e0cdaa-f1ff-55ec-8f29-35f5b014085f"
          ]
        },
        "provenance": {
          "added_by": "rescue review",
          "decided": "2026-08-24",
          "from_run": "extract_luna/extract_luna_n4_r1",
          "source_index": 3
        }
      },
      {
        "experiment_data": {
          "catalyst": "[Bmim]Cl-FeCl3",
          "solvent": "ethylene glycol",
          "temperature_c": 190.0,
          "reaction_time_min": 360.0,
          "catalyst_amount_g": 2.0,
          "PET_amount_g": 10.0,
          "solvent_amount_g": 62.0,
          "yield_percent": 69.3,
          "selectivity_percent": null,
          "conversion_percent": 85.2,
          "pressure_atm": null,
          "source_chunk_ids": [
            "ef0cd5e0-5ea2-509a-a44c-491fbbdfb4bc",
            "6a18baeb-762b-5489-b724-333b6f1825b1",
            "67e0cdaa-f1ff-55ec-8f29-35f5b014085f"
          ]
        },
        "provenance": {
          "added_by": "rescue review",
          "decided": "2026-08-24",
          "from_run": "extract_luna/extract_luna_n4_r1",
          "source_index": 4
        }
      },
      {
        "experiment_data": {
          "catalyst": "[HO3S-(CH2)4-mim]Cl-FeCl3",
          "solvent": "ethylene glycol",
          "temperature_c": 190.0,
          "reaction_time_min": 300.0,
          "catalyst_amount_g": 2.0,
          "PET_amount_g": 10.0,
          "solvent_amount_g": 62.0,
          "yield_percent": 78.2,
          "selectivity_percent": null,
          "conversion_percent": 81.3,
          "pressure_atm": null,
          "source_chunk_ids": [
            "c722eb97-338a-5d3b-b925-d48db60cf524",
            "6b75d0fa-531d-5c8d-8c9e-af68584a0e08",
            "67e0cdaa-f1ff-55ec-8f29-35f5b014085f"
          ]
        },
        "provenance": {
          "added_by": "rescue review",
          "decided": "2026-08-24",
          "from_run": "extract_luna/extract_luna_n4_r1",
          "source_index": 6
        }
      },
      {
        "experiment_data": {
          "catalyst": "[HO3S-(CH2)4-mim]Cl-FeCl3",
          "solvent": "ethylene glycol",
          "temperature_c": 190.0,
          "reaction_time_min": 360.0,
          "catalyst_amount_g": 1.0,
          "PET_amount_g": 5.0,
          "solvent_amount_g": 31.0,
          "yield_percent": 91.52,
          "selectivity_percent": null,
          "conversion_percent": 93.4,
          "pressure_atm": null,
          "source_chunk_ids": [
            "c74930f4-1f46-5fa6-8045-95367fc88279",
            "7395d82f-a060-5be4-b68f-89ebe1916da0"
          ]
        },
        "provenance": {
          "added_by": "rescue review",
          "decided": "2026-08-24",
          "from_run": "extract_luna/extract_luna_n4_r1",
          "source_index": 12
        }
      }
    ]
  },
  {
    "doi": "10.1007/s10973-020-10331-8",
    "title": "Glycolysis of poly(ethylene terephthalate) waste catalyzed by mixed Lewis acidic ionic liquids",
    "extracted_experiments": [
      {
        "experiment_data": {
          "catalyst": "[Hmim]CoCl3",
          "solvent": "ethylene glycol",
          "temperature_c": 190,
          "reaction_time_min": 120,
          "catalyst_amount_g": 0.02,
          "PET_amount_g": 2,
          "solvent_amount_g": 22,
          "yield_percent": 38.1,
          "selectivity_percent": null,
          "conversion_percent": 85.8,
          "pressure_atm": 1,
          "source_chunk_ids": [
            "50c61165-31b1-51de-9043-4aaa701697b5",
            "18e461d9-7be1-50b0-ad1d-9153bd50ed09"
          ]
        }
      },
      {
        "experiment_data": {
          "catalyst": "[Hmim]CoCl3",
          "solvent": "ethylene glycol",
          "temperature_c": 190,
          "reaction_time_min": 240,
          "catalyst_amount_g": 0.02,
          "PET_amount_g": 2,
          "solvent_amount_g": 22,
          "yield_percent": null,
          "selectivity_percent": null,
          "conversion_percent": 100,
          "pressure_atm": 1,
          "source_chunk_ids": [
            "27678793-c5a4-5898-8165-e1496410a579",
            "18e461d9-7be1-50b0-ad1d-9153bd50ed09"
          ]
        }
      },
      {
        "experiment_data": {
          "catalyst": "[Hmim]ZnCl3",
          "solvent": "ethylene glycol",
          "temperature_c": 190,
          "reaction_time_min": 90,
          "catalyst_amount_g": 0.02,
          "PET_amount_g": 2,
          "solvent_amount_g": 22,
          "yield_percent": null,
          "selectivity_percent": null,
          "conversion_percent": 100,
          "pressure_atm": 1,
          "source_chunk_ids": [
            "27678793-c5a4-5898-8165-e1496410a579",
            "18e461d9-7be1-50b0-ad1d-9153bd50ed09"
          ]
        }
      },
      {
        "experiment_data": {
          "catalyst": "[Hmim]ZnCl3",
          "solvent": "ethylene glycol",
          "temperature_c": 190,
          "reaction_time_min": 120,
          "catalyst_amount_g": 0.02,
          "PET_amount_g": 2,
          "solvent_amount_g": 22,
          "yield_percent": 76.8,
          "selectivity_percent": null,
          "conversion_percent": 100,
          "pressure_atm": 1,
          "source_chunk_ids": [
            "50c61165-31b1-51de-9043-4aaa701697b5",
            "43bda22b-1fba-58ad-8011-7c92f0107d5a",
            "18e461d9-7be1-50b0-ad1d-9153bd50ed09"
          ]
        }
      },
      {
        "experiment_data": {
          "catalyst": "[Hmim]ZnCl3",
          "solvent": "ethylene glycol",
          "temperature_c": 190,
          "reaction_time_min": 240,
          "catalyst_amount_g": 0.02,
          "PET_amount_g": 2,
          "solvent_amount_g": 22,
          "yield_percent": 72.8,
          "selectivity_percent": null,
          "conversion_percent": 100,
          "pressure_atm": 1,
          "source_chunk_ids": [
            "27678793-c5a4-5898-8165-e1496410a579",
            "18e461d9-7be1-50b0-ad1d-9153bd50ed09"
          ]
        }
      },
      {
        "experiment_data": {
          "catalyst": "[Hmim]Cl:CoCl2 (1:1)",
          "solvent": "ethylene glycol",
          "temperature_c": 190,
          "reaction_time_min": 120,
          "catalyst_amount_g": 0.02,
          "PET_amount_g": 2,
          "solvent_amount_g": 22,
          "yield_percent": 38.1,
          "selectivity_percent": null,
          "conversion_percent": 85.8,
          "pressure_atm": null,
          "source_chunk_ids": []
        }
      },
      {
        "experiment_data": {
          "catalyst": "[Hmim]Cl:CuCl2 (1:1)",
          "solvent": "ethylene glycol",
          "temperature_c": 190,
          "reaction_time_min": 120,
          "catalyst_amount_g": 0.02,
          "PET_amount_g": 2,
          "solvent_amount_g": 22,
          "yield_percent": null,
          "selectivity_percent": null,
          "conversion_percent": 4.8,
          "pressure_atm": null,
          "source_chunk_ids": []
        }
      },
      {
        "experiment_data": {
          "catalyst": "[Hmim]Cl:FeCl3 (1:1)",
          "solvent": "ethylene glycol",
          "temperature_c": 190,
          "reaction_time_min": 120,
          "catalyst_amount_g": 0.02,
          "PET_amount_g": 2,
          "solvent_amount_g": 22,
          "yield_percent": 51.5,
          "selectivity_percent": null,
          "conversion_percent": 99.5,
          "pressure_atm": null,
          "source_chunk_ids": []
        }
      },
      {
        "experiment_data": {
          "catalyst": "[Hmim]Cl:ZnCl2 (1:1)",
          "solvent": "ethylene glycol",
          "temperature_c": 190,
          "reaction_time_min": 120,
          "catalyst_amount_g": 0.02,
          "PET_amount_g": 2,
          "solvent_amount_g": 22,
          "yield_percent": 76.8,
          "selectivity_percent": null,
          "conversion_percent": 100,
          "pressure_atm": null,
          "source_chunk_ids": []
        }
      },
      {
        "experiment_data": {
          "catalyst": "[Hmim]Cl:ZnCl2:CoCl2 (1:0.25:0.75)",
          "solvent": "ethylene glycol",
          "temperature_c": 190,
          "reaction_time_min": 120,
          "catalyst_amount_g": 0.02,
          "PET_amount_g": 2,
          "solvent_amount_g": 22,
          "yield_percent": 75.2,
          "selectivity_percent": null,
          "conversion_percent": 100,
          "pressure_atm": null,
          "source_chunk_ids": []
        }
      },
      {
        "experiment_data": {
          "catalyst": "[Hmim]Cl:ZnCl2:CoCl2 (1:0.5:0.5)",
          "solvent": "ethylene glycol",
          "temperature_c": 190,
          "reaction_time_min": 120,
          "catalyst_amount_g": 0.02,
          "PET_amount_g": 2,
          "solvent_amount_g": 22,
          "yield_percent": 87.1,
          "selectivity_percent": null,
          "conversion_percent": 100,
          "pressure_atm": null,
          "source_chunk_ids": []
        }
      },
      {
        "experiment_data": {
          "catalyst": "[Hmim]Cl:ZnCl2:CoCl2 (1:0.75:0.25)",
          "solvent": "ethylene glycol",
          "temperature_c": 190,
          "reaction_time_min": 120,
          "catalyst_amount_g": 0.02,
          "PET_amount_g": 2,
          "solvent_amount_g": 22,
          "yield_percent": 79.6,
          "selectivity_percent": null,
          "conversion_percent": 100,
          "pressure_atm": null,
          "source_chunk_ids": []
        }
      },
      {
        "experiment_data": {
          "catalyst": "[Hmim]Cl:ZnCl2:CuCl2 (1:0.25:0.75)",
          "solvent": "ethylene glycol",
          "temperature_c": 190,
          "reaction_time_min": 120,
          "catalyst_amount_g": 0.02,
          "PET_amount_g": 2,
          "solvent_amount_g": 22,
          "yield_percent": null,
          "selectivity_percent": null,
          "conversion_percent": 14.5,
          "pressure_atm": null,
          "source_chunk_ids": []
        }
      },
      {
        "experiment_data": {
          "catalyst": "[Hmim]Cl:ZnCl2:CuCl2 (1:0.5:0.5)",
          "solvent": "ethylene glycol",
          "temperature_c": 190,
          "reaction_time_min": 120,
          "catalyst_amount_g": 0.02,
          "PET_amount_g": 2,
          "solvent_amount_g": 22,
          "yield_percent": 73,
          "selectivity_percent": null,
          "conversion_percent": 99,
          "pressure_atm": null,
          "source_chunk_ids": []
        }
      },
      {
        "experiment_data": {
          "catalyst": "[Hmim]Cl:ZnCl2:CuCl2 (1:0.75:0.25)",
          "solvent": "ethylene glycol",
          "temperature_c": 190,
          "reaction_time_min": 120,
          "catalyst_amount_g": 0.02,
          "PET_amount_g": 2,
          "solvent_amount_g": 22,
          "yield_percent": 76.8,
          "selectivity_percent": null,
          "conversion_percent": 100,
          "pressure_atm": null,
          "source_chunk_ids": []
        }
      },
      {
        "experiment_data": {
          "catalyst": "[Hmim]Cl:ZnCl2:FeCl3 (1:0.25:0.75)",
          "solvent": "ethylene glycol",
          "temperature_c": 190,
          "reaction_time_min": 120,
          "catalyst_amount_g": 0.02,
          "PET_amount_g": 2,
          "solvent_amount_g": 22,
          "yield_percent": 60.8,
          "selectivity_percent": null,
          "conversion_percent": 100,
          "pressure_atm": null,
          "source_chunk_ids": []
        }
      },
      {
        "experiment_data": {
          "catalyst": "[Hmim]Cl:ZnCl2:FeCl3 (1:0.5:0.5)",
          "solvent": "ethylene glycol",
          "temperature_c": 190,
          "reaction_time_min": 120,
          "catalyst_amount_g": 0.02,
          "PET_amount_g": 2,
          "solvent_amount_g": 22,
          "yield_percent": 55.1,
          "selectivity_percent": null,
          "conversion_percent": 98,
          "pressure_atm": null,
          "source_chunk_ids": []
        }
      },
      {
        "experiment_data": {
          "catalyst": "[Hmim]Cl:ZnCl2:FeCl3 (1:0.75:0.25)",
          "solvent": "ethylene glycol",
          "temperature_c": 190,
          "reaction_time_min": 120,
          "catalyst_amount_g": 0.02,
          "PET_amount_g": 2,
          "solvent_amount_g": 22,
          "yield_percent": 37.5,
          "selectivity_percent": null,
          "conversion_percent": 99.8,
          "pressure_atm": null,
          "source_chunk_ids": []
        }
      },
      {
        "experiment_data": {
          "catalyst": "[Hmim]CoCl3",
          "solvent": "ethylene glycol",
          "temperature_c": 190,
          "reaction_time_min": 240,
          "catalyst_amount_g": 0.02,
          "PET_amount_g": 2,
          "solvent_amount_g": 22,
          "yield_percent": 79,
          "selectivity_percent": null,
          "conversion_percent": 100,
          "pressure_atm": 1,
          "source_chunk_ids": [
            "27678793-c5a4-5898-8165-e1496410a579",
            "18e461d9-7be1-50b0-ad1d-9153bd50ed09"
          ]
        }
      },
      {
        "experiment_data": {
