Repository: Enkhnyam/pet-depolymerisation-database

# The dataset

3,942 homogeneous catalytic PET depolymerisation experiments, read out of 561 articles by an
LLM extractor and audited against those same articles by an independent LLM judge.

| file | rows | what it is |
|---|---|---|
| `pet_homogeneous_catalysis.csv` | 3,942 | one row per experiment — start here |
| `pet_homogeneous_catalysis.xlsx` | 3,942 | the same table, for spreadsheet users |
| `benchmark/curated_benchmark.json` | 295 | the hand-curated reference key: 295 experiments across 24 ionic-liquid glycolysis papers, used to validate the judge before it was deployed |

File: data/benchmark/curated_benchmark.json (part 2 of 5)
[
          "catalyst": "[Hmim]CuCl3",
          "solvent": "ethylene glycol",
          "temperature_c": 190,
          "reaction_time_min": 120,
          "catalyst_amount_g": 0.02,
          "PET_amount_g": 2,
          "solvent_amount_g": 22,
          "yield_percent": null,
          "selectivity_percent": null,
          "conversion_percent": 4.8,
          "pressure_atm": 1,
          "source_chunk_ids": [
            "50c61165-31b1-51de-9043-4aaa701697b5",
            "18e461d9-7be1-50b0-ad1d-9153bd50ed09"
          ]
        }
      },
      {
        "experiment_data": {
          "catalyst": "[Hmim]FeCl4",
          "solvent": "ethylene glycol",
          "temperature_c": 190,
          "reaction_time_min": 120,
          "catalyst_amount_g": 0.02,
          "PET_amount_g": 2,
          "solvent_amount_g": 22,
          "yield_percent": 51.5,
          "selectivity_percent": null,
          "conversion_percent": 99.5,
          "pressure_atm": 1,
          "source_chunk_ids": [
            "50c61165-31b1-51de-9043-4aaa701697b5",
            "18e461d9-7be1-50b0-ad1d-9153bd50ed09"
          ]
        }
      },
      {
        "experiment_data": {
          "catalyst": "[Hmim]ZnCl3/[Hmim]CoCl3 (1:1)",
          "solvent": "ethylene glycol",
          "temperature_c": 190,
          "reaction_time_min": 120,
          "catalyst_amount_g": 0.02,
          "PET_amount_g": 2,
          "solvent_amount_g": 22,
          "yield_percent": 87.1,
          "selectivity_percent": null,
          "conversion_percent": 100,
          "pressure_atm": 1,
          "source_chunk_ids": [
            "50c61165-31b1-51de-9043-4aaa701697b5",
            "18e461d9-7be1-50b0-ad1d-9153bd50ed09"
          ]
        }
      },
      {
        "experiment_data": {
          "catalyst": "[Hmim]ZnCl3/[Hmim]CoCl3 (1:3)",
          "solvent": "ethylene glycol",
          "temperature_c": 190,
          "reaction_time_min": 120,
          "catalyst_amount_g": 0.02,
          "PET_amount_g": 2,
          "solvent_amount_g": 22,
          "yield_percent": 75.2,
          "selectivity_percent": null,
          "conversion_percent": 100,
          "pressure_atm": 1,
          "source_chunk_ids": [
            "50c61165-31b1-51de-9043-4aaa701697b5",
            "18e461d9-7be1-50b0-ad1d-9153bd50ed09"
          ]
        }
      },
      {
        "experiment_data": {
          "catalyst": "[Hmim]ZnCl3/[Hmim]CoCl3 (3:1)",
          "solvent": "ethylene glycol",
          "temperature_c": 190,
          "reaction_time_min": 120,
          "catalyst_amount_g": 0.02,
          "PET_amount_g": 2,
          "solvent_amount_g": 22,
          "yield_percent": 79.6,
          "selectivity_percent": null,
          "conversion_percent": 100,
          "pressure_atm": 1,
          "source_chunk_ids": [
            "50c61165-31b1-51de-9043-4aaa701697b5",
            "18e461d9-7be1-50b0-ad1d-9153bd50ed09"
          ]
        }
      },
      {
        "experiment_data": {
          "catalyst": "[Hmim]ZnCl3/[Hmim]CuCl3 (1:1)",
          "solvent": "ethylene glycol",
          "temperature_c": 190,
          "reaction_time_min": 120,
          "catalyst_amount_g": 0.02,
          "PET_amount_g": 2,
          "solvent_amount_g": 22,
          "yield_percent": 73,
          "selectivity_percent": null,
          "conversion_percent": 99,
          "pressure_atm": 1,
          "source_chunk_ids": [
            "50c61165-31b1-51de-9043-4aaa701697b5",
            "18e461d9-7be1-50b0-ad1d-9153bd50ed09"
          ]
        }
      },
      {
        "experiment_data": {
          "catalyst": "[Hmim]ZnCl3/[Hmim]CuCl3 (1:3)",
          "solvent": "ethylene glycol",
          "temperature_c": 190,
          "reaction_time_min": 120,
          "catalyst_amount_g": 0.02,
          "PET_amount_g": 2,
          "solvent_amount_g": 22,
          "yield_percent": null,
          "selectivity_percent": null,
          "conversion_percent": 14.5,
          "pressure_atm": 1,
          "source_chunk_ids": [
            "50c61165-31b1-51de-9043-4aaa701697b5",
            "18e461d9-7be1-50b0-ad1d-9153bd50ed09"
          ]
        }
      },
      {
        "experiment_data": {
          "catalyst": "[Hmim]ZnCl3/[Hmim]CuCl3 (3:1)",
          "solvent": "ethylene glycol",
          "temperature_c": 190,
          "reaction_time_min": 120,
          "catalyst_amount_g": 0.02,
          "PET_amount_g": 2,
          "solvent_amount_g": 22,
          "yield_percent": 76.8,
          "selectivity_percent": null,
          "conversion_percent": 100,
          "pressure_atm": 1,
          "source_chunk_ids": [
            "50c61165-31b1-51de-9043-4aaa701697b5",
            "18e461d9-7be1-50b0-ad1d-9153bd50ed09"
          ]
        }
      },
      {
        "experiment_data": {
          "catalyst": "[Hmim]ZnCl3/[Hmim]FeCl4 (1:1)",
          "solvent": "ethylene glycol",
          "temperature_c": 190,
          "reaction_time_min": 120,
          "catalyst_amount_g": 0.02,
          "PET_amount_g": 2,
          "solvent_amount_g": 22,
          "yield_percent": 55.1,
          "selectivity_percent": null,
          "conversion_percent": 98,
          "pressure_atm": 1,
          "source_chunk_ids": [
            "50c61165-31b1-51de-9043-4aaa701697b5",
            "18e461d9-7be1-50b0-ad1d-9153bd50ed09"
          ]
        }
      },
      {
        "experiment_data": {
          "catalyst": "[Hmim]ZnCl3/[Hmim]FeCl4 (1:3)",
          "solvent": "ethylene glycol",
          "temperature_c": 190,
          "reaction_time_min": 120,
          "catalyst_amount_g": 0.02,
          "PET_amount_g": 2,
          "solvent_amount_g": 22,
          "yield_percent": 60.8,
          "selectivity_percent": null,
          "conversion_percent": 100,
          "pressure_atm": 1,
          "source_chunk_ids": [
            "50c61165-31b1-51de-9043-4aaa701697b5",
            "18e461d9-7be1-50b0-ad1d-9153bd50ed09"
          ]
        }
      },
      {
        "experiment_data": {
          "catalyst": "[Hmim]ZnCl3/[Hmim]FeCl4 (3:1)",
          "solvent": "ethylene glycol",
          "temperature_c": 190,
          "reaction_time_min": 120,
          "catalyst_amount_g": 0.02,
          "PET_amount_g": 2,
          "solvent_amount_g": 22,
          "yield_percent": 37.5,
          "selectivity_percent": null,
          "conversion_percent": 99.8,
          "pressure_atm": 1,
          "source_chunk_ids": [
            "50c61165-31b1-51de-9043-4aaa701697b5",
            "18e461d9-7be1-50b0-ad1d-9153bd50ed09"
          ]
        }
      }
    ]
  },
  {
    "doi": "10.1016/j.catcom.2010.02.011",
    "title": "A novel method for the degradation of poly(ethylene terephthalate) catalyzed by ionic liquid [bmim]FeCl4",
    "extracted_experiments": [
      {
        "experiment_data": {
          "catalyst": "[bmim]Cl",
          "solvent": "ethylene glycol",
          "temperature_c": 178,
          "reaction_time_min": 240,
          "catalyst_amount_g": 0.52,
          "PET_amount_g": 5,
          "solvent_amount_g": 20,
          "yield_percent": null,
          "selectivity_percent": 5.7,
          "conversion_percent": 5.1,
          "pressure_atm": 1,
          "source_chunk_ids": [
            "3d14b1a7-e5b9-5c2a-831a-5b25034d1ec3",
            "fc69e9b5-245a-50ce-a4bc-f4e1a67f5f64",
            "3315b083-77ff-5f20-8844-bce771202936"
          ]
        }
      },
      {
        "experiment_data": {
          "catalyst": "[bmim][FeCl4]",
          "solvent": "ethylene glycol",
          "temperature_c": 150,
          "reaction_time_min": 240,
          "catalyst_amount_g": 1,
          "PET_amount_g": 5,
          "solvent_amount_g": 20,
          "yield_percent": null,
          "selectivity_percent": 76.4,
          "conversion_percent": 16.5,
          "pressure_atm": 1,
          "source_chunk_ids": [
            "3d14b1a7-e5b9-5c2a-831a-5b25034d1ec3",
            "fc69e9b5-245a-50ce-a4bc-f4e1a67f5f64",
            "3315b083-77ff-5f20-8844-bce771202936"
          ]
        }
      },
      {
        "experiment_data": {
          "catalyst": "[bmim][FeCl4]",
          "solvent": "ethylene glycol",
          "temperature_c": 178,
          "reaction_time_min": 240,
          "catalyst_amount_g": 1,
          "PET_amount_g": 5,
          "solvent_amount_g": 20,
          "yield_percent": null,
          "selectivity_percent": 59.2,
          "conversion_percent": 100,
          "pressure_atm": 1,
          "source_chunk_ids": [
            "3d14b1a7-e5b9-5c2a-831a-5b25034d1ec3",
            "fc69e9b5-245a-50ce-a4bc-f4e1a67f5f64",
            "3315b083-77ff-5f20-8844-bce771202936"
          ]
        }
      },
      {
        "experiment_data": {
          "catalyst": "[bmim]Cl",
          "solvent": "ethylene glycol",
          "temperature_c": 140,
          "reaction_time_min": 240,
          "catalyst_amount_g": 0.52,
          "PET_amount_g": 5,
          "solvent_amount_g": 20,
          "yield_percent": null,
          "selectivity_percent": 0,
          "conversion_percent": 0,
          "pressure_atm": 1,
          "source_chunk_ids": [
            "3d14b1a7-e5b9-5c2a-831a-5b25034d1ec3",
            "fc69e9b5-245a-50ce-a4bc-f4e1a67f5f64",
            "3315b083-77ff-5f20-8844-bce771202936"
          ]
        }
      },
      {
        "experiment_data": {
          "catalyst": "[bmim]Cl",
          "solvent": "ethylene glycol",
          "temperature_c": 150,
          "reaction_time_min": 240,
          "catalyst_amount_g": 0.52,
          "PET_amount_g": 5,
          "solvent_amount_g": 20,
          "yield_percent": null,
          "selectivity_percent": 0,
          "conversion_percent": 0,
          "pressure_atm": 1,
          "source_chunk_ids": [
            "3d14b1a7-e5b9-5c2a-831a-5b25034d1ec3",
            "fc69e9b5-245a-50ce-a4bc-f4e1a67f5f64",
            "3315b083-77ff-5f20-8844-bce771202936"
          ]
        }
      },
      {
        "experiment_data": {
          "catalyst": "[bmim]Cl",
          "solvent": "ethylene glycol",
          "temperature_c": 160,
          "reaction_time_min": 240,
          "catalyst_amount_g": 0.52,
          "PET_amount_g": 5,
          "solvent_amount_g": 20,
          "yield_percent": null,
          "selectivity_percent": 0,
          "conversion_percent": 0,
          "pressure_atm": 1,
          "source_chunk_ids": [
            "3d14b1a7-e5b9-5c2a-831a-5b25034d1ec3",
            "fc69e9b5-245a-50ce-a4bc-f4e1a67f5f64",
            "3315b083-77ff-5f20-8844-bce771202936"
          ]
        }
      },
      {
        "experiment_data": {
          "catalyst": "[bmim]Cl",
          "solvent": "ethylene glycol",
          "temperature_c": 170,
          "reaction_time_min": 240,
          "catalyst_amount_g": 0.52,
          "PET_amount_g": 5,
          "solvent_amount_g": 20,
          "yield_percent": null,
          "selectivity_percent": 1.2,
          "conversion_percent": 1.2,
          "pressure_atm": 1,
          "source_chunk_ids": [
            "3d14b1a7-e5b9-5c2a-831a-5b25034d1ec3",
            "fc69e9b5-245a-50ce-a4bc-f4e1a67f5f64",
            "3315b083-77ff-5f20-8844-bce771202936"
          ]
        }
      },
      {
        "experiment_data": {
          "catalyst": "[bmim][FeCl4]",
          "solvent": "ethylene glycol",
          "temperature_c": 140,
          "reaction_time_min": 240,
          "catalyst_amount_g": 1,
          "PET_amount_g": 5,
          "solvent_amount_g": 20,
          "yield_percent": null,
          "selectivity_percent": 9.9,
          "conversion_percent": 1.8,
          "pressure_atm": 1,
          "source_chunk_ids": [
            "3d14b1a7-e5b9-5c2a-831a-5b25034d1ec3",
            "fc69e9b5-245a-50ce-a4bc-f4e1a67f5f64",
            "3315b083-77ff-5f20-8844-bce771202936"
          ]
        }
      },
      {
        "experiment_data": {
          "catalyst": "[bmim][FeCl4]",
          "solvent": "ethylene glycol",
          "temperature_c": 160,
          "reaction_time_min": 240,
          "catalyst_amount_g": 1,
          "PET_amount_g": 5,
          "solvent_amount_g": 20,
          "yield_percent": null,
          "selectivity_percent": 69.5,
          "conversion_percent": 55.1,
          "pressure_atm": 1,
          "source_chunk_ids": [
            "3d14b1a7-e5b9-5c2a-831a-5b25034d1ec3",
            "fc69e9b5-245a-50ce-a4bc-f4e1a67f5f64",
            "3315b083-77ff-5f20-8844-bce771202936"
          ]
        }
      },
      {
        "experiment_data": {
          "catalyst": "[bmim][FeCl4]",
          "solvent": "ethylene glycol",
          "temperature_c": 170,
          "reaction_time_min": 240,
          "catalyst_amount_g": 1,
          "PET_amount_g": 5,
          "solvent_amount_g": 20,
          "yield_percent": null,
          "selectivity_percent": 62.8,
          "conversion_percent": 88.6,
          "pressure_atm": 1,
          "source_chunk_ids": [
            "3d14b1a7-e5b9-5c2a-831a-5b25034d1ec3",
            "fc69e9b5-245a-50ce-a4bc-f4e1a67f5f64",
            "3315b083-77ff-5f20-8844-bce771202936"
          ]
        }
      },
      {
        "experiment_data": {
          "catalyst": "FeCl3",
          "solvent": "ethylene glycol",
          "temperature_c": 140,
          "reaction_time_min": 240,
          "catalyst_amount_g": 0.48,
          "PET_amount_g": 5,
          "solvent_amount_g": 20,
          "yield_percent": null,
          "selectivity_percent": 0,
          "conversion_percent": 0,
          "pressure_atm": 1,
          "source_chunk_ids": [
            "3d14b1a7-e5b9-5c2a-831a-5b25034d1ec3",
            "fc69e9b5-245a-50ce-a4bc-f4e1a67f5f64",
            "3315b083-77ff-5f20-8844-bce771202936"
          ]
        }
      },
      {
        "experiment_data": {
          "catalyst": "FeCl3",
          "solvent": "ethylene glycol",
          "temperature_c": 150,
          "reaction_time_min": 240,
          "catalyst_amount_g": 0.48,
          "PET_amount_g": 5,
          "solvent_amount_g": 20,
          "yield_percent": null,
          "selectivity_percent": 0,
          "conversion_percent": 0,
          "pressure_atm": 1,
          "source_chunk_ids": [
            "3d14b1a7-e5b9-5c2a-831a-5b25034d1ec3",
            "fc69e9b5-245a-50ce-a4bc-f4e1a67f5f64",
            "3315b083-77ff-5f20-8844-bce771202936"
          ]
        }
      },
      {
        "experiment_data": {
          "catalyst": "FeCl3",
          "solvent": "ethylene glycol",
          "temperature_c": 160,
          "reaction_time_min": 240,
          "catalyst_amount_g": 0.48,
          "PET_amount_g": 5,
          "solvent_amount_g": 20,
          "yield_percent": null,
          "selectivity_percent": 2.3,
          "conversion_percent": 4.2,
          "pressure_atm": 1,
          "source_chunk_ids": [
            "3d14b1a7-e5b9-5c2a-831a-5b25034d1ec3",
            "fc69e9b5-245a-50ce-a4bc-f4e1a67f5f64",
            "3315b083-77ff-5f20-8844-bce771202936"
          ]
        }
      },
      {
        "experiment_data": {
          "catalyst": "FeCl3",
          "solvent": "ethylene glycol",
          "temperature_c": 170,
          "reaction_time_min": 240,
          "catalyst_amount_g": 0.48,
          "PET_amount_g": 5,
          "solvent_amount_g": 20,
          "yield_percent": null,
          "selectivity_percent": 30.1,
          "conversion_percent": 47.2,
          "pressure_atm": 1,
          "source_chunk_ids": [
            "3d14b1a7-e5b9-5c2a-831a-5b25034d1ec3",
            "fc69e9b5-245a-50ce-a4bc-f4e1a67f5f64",
            "3315b083-77ff-5f20-8844-bce771202936"
          ]
        }
      },
      {
        "experiment_data": {
          "catalyst": "FeCl3",
          "solvent": "ethylene glycol",
          "temperature_c": 178,
          "reaction_time_min": 240,
          "catalyst_amount_g": 0.48,
          "PET_amount_g": 5,
          "solvent_amount_g": 20,
          "yield_percent": null,
          "selectivity_percent": 52.8,
          "conversion_percent": 79.3,
          "pressure_atm": 1,
          "source_chunk_ids": [
            "3d14b1a7-e5b9-5c2a-831a-5b25034d1ec3",
            "fc69e9b5-245a-50ce-a4bc-f4e1a67f5f64",
            "3315b083-77ff-5f20-8844-bce771202936"
          ]
        }
      }
    ]
  },
  {
    "doi": "10.1016/j.cattod.2025.115187",
    "title": "DBU-based protic ionic liquids for the glycolysis of PET",
    "extracted_experiments": [
      {
        "experiment_data": {
          "catalyst": "DBU",
          "solvent": "ethylene glycol",
          "temperature_c": 190,
          "reaction_time_min": 60,
          "catalyst_amount_g": null,
          "PET_amount_g": 4,
          "solvent_amount_g": 20,
          "yield_percent": 60.9,
          "selectivity_percent": null,
          "conversion_percent": 78.4,
          "pressure_atm": 1,
          "source_chunk_ids": [
            "9d1df863-2420-5e0c-a94e-44a42ffbbe12",
            "41196bcc-1471-5f1c-9e37-4b7f24f0cbf2"
          ]
        }
      },
      {
        "experiment_data": {
          "catalyst": "DBU",
          "solvent": "ethylene glycol",
          "temperature_c": 190,
          "reaction_time_min": 90,
          "catalyst_amount_g": null,
          "PET_amount_g": 4,
          "solvent_amount_g": 20,
          "yield_percent": 72.6,
          "selectivity_percent": null,
          "conversion_percent": 92.1,
          "pressure_atm": 1,
          "source_chunk_ids": [
            "9d1df863-2420-5e0c-a94e-44a42ffbbe12",
            "41196bcc-1471-5f1c-9e37-4b7f24f0cbf2"
          ]
        }
      },
      {
        "experiment_data": {
          "catalyst": "DBU-AA",
          "solvent": "ethylene glycol",
          "temperature_c": 190,
          "reaction_time_min": 60,
          "catalyst_amount_g": null,
          "PET_amount_g": 4,
          "solvent_amount_g": 20,
          "yield_percent": 59.6,
          "selectivity_percent": null,
          "conversion_percent": 75.5,
          "pressure_atm": 1,
          "source_chunk_ids": [
            "9d1df863-2420-5e0c-a94e-44a42ffbbe12",
            "41196bcc-1471-5f1c-9e37-4b7f24f0cbf2"
          ]
        }
      },
      {
        "experiment_data": {
          "catalyst": "DBU-AA",
          "solvent": "ethylene glycol",
          "temperature_c": 190,
          "reaction_time_min": 90,
          "catalyst_amount_g": null,
          "PET_amount_g": 4,
          "solvent_amount_g": 20,
          "yield_percent": 73.4,
          "selectivity_percent": null,
          "conversion_percent": 88.1,
          "pressure_atm": 1,
          "source_chunk_ids": [
            "9d1df863-2420-5e0c-a94e-44a42ffbbe12",
            "41196bcc-1471-5f1c-9e37-4b7f24f0cbf2"
          ]
        }
      },
      {
        "experiment_data": {
          "catalyst": "DBU-CA",
          "solvent": "ethylene glycol",
          "temperature_c": 190,
          "reaction_time_min": 60,
          "catalyst_amount_g": null,
          "PET_amount_g": 4,
          "solvent_amount_g": 20,
          "yield_percent": 54.5,
          "selectivity_percent": null,
          "conversion_percent": 70.3,
          "pressure_atm": 1,
          "source_chunk_ids": [
            "9d1df863-2420-5e0c-a94e-44a42ffbbe12",
            "41196bcc-1471-5f1c-9e37-4b7f24f0cbf2"
          ]
        }
      },
      {
        "experiment_data": {
          "catalyst": "DBU-CA",
          "solvent": "ethylene glycol",
          "temperature_c": 190,
          "reaction_time_min": 90,
          "catalyst_amount_g": null,
          "PET_amount_g": 4,
          "solvent_amount_g": 20,
          "yield_percent": 67.5,
          "selectivity_percent": null,
          "conversion_percent": 81.2,
          "pressure_atm": 1,
          "source_chunk_ids": [
            "9d1df863-2420-5e0c-a94e-44a42ffbbe12",
            "41196bcc-1471-5f1c-9e37-4b7f24f0cbf2"
          ]
        }
      },
      {
        "experiment_data": {
          "catalyst": "DBU-OA",
          "solvent": "ethylene glycol",
          "temperature_c": 190,
          "reaction_time_min": 60,
          "catalyst_amount_g": null,
          "PET_amount_g": 4,
          "solvent_amount_g": 20,
          "yield_percent": 52.1,
          "selectivity_percent": null,
          "conversion_percent": 67.2,
          "pressure_atm": 1,
          "source_chunk_ids": [
            "9d1df863-2420-5e0c-a94e-44a42ffbbe12",
            "41196bcc-1471-5f1c-9e37-4b7f24f0cbf2"
          ]
        }
      },
      {
        "experiment_data": {
          "catalyst": "DBU-OA",
          "solvent": "ethylene glycol",
          "temperature_c": 190,
          "reaction_time_min": 90,
          "catalyst_amount_g": null,
          "PET_amount_g": 4,
          "solvent_amount_g": 20,
          "yield_percent": 67.3,
          "selectivity_percent": null,
          "conversion_percent": 83.2,
          "pressure_atm": 1,
          "source_chunk_ids": [
            "9d1df863-2420-5e0c-a94e-44a42ffbbe12",
            "41196bcc-1471-5f1c-9e37-4b7f24f0cbf2"
          ]
        }
      },
      {
        "experiment_data": {
          "catalyst": "DBU-PA",
          "solvent": "ethylene glycol",
          "temperature_c": 190,
          "reaction_time_min": 60,
          "catalyst_amount_g": null,
          "PET_amount_g": 4,
          "solvent_amount_g": 20,
          "yield_percent": 56.4,
          "selectivity_percent": null,
          "conversion_percent": 71.4,
          "pressure_atm": 1,
          "source_chunk_ids": [
            "9d1df863-2420-5e0c-a94e-44a42ffbbe12",
            "41196bcc-1471-5f1c-9e37-4b7f24f0cbf2"
          ]
        }
      },
      {
        "experiment_data": {
          "catalyst": "DBU-PA",
          "solvent": "ethylene glycol",
          "temperature_c": 190,
          "reaction_time_min": 90,
          "catalyst_amount_g": null,
          "PET_amount_g": 4,
          "solvent_amount_g": 20,
          "yield_percent": 74.8,
          "selectivity_percent": null,
          "conversion_percent": 87.6,
          "pressure_atm": 1,
          "source_chunk_ids": [
            "9d1df863-2420-5e0c-a94e-44a42ffbbe12",
            "41196bcc-1471-5f1c-9e37-4b7f24f0cbf2"
          ]
        }
      },
      {
        "experiment_data": {
          "catalyst": "DBU-SA",
          "solvent": "ethylene glycol",
          "temperature_c": 190,
          "reaction_time_min": 60,
          "catalyst_amount_g": null,
          "PET_amount_g": 4,
          "solvent_amount_g": 20,
          "yield_percent": 53.7,
          "selectivity_percent": null,
          "conversion_percent": 69.3,
          "pressure_atm": 1,
          "source_chunk_ids": [
            "9d1df863-2420-5e0c-a94e-44a42ffbbe12",
            "41196bcc-1471-5f1c-9e37-4b7f24f0cbf2"
          ]
        }
      },
      {
        "experiment_data": {
          "catalyst": "DBU-SA",
          "solvent": "ethylene glycol",
          "temperature_c": 190,
          "reaction_time_min": 90,
          "catalyst_amount_g": null,
          "PET_amount_g": 4,
          "solvent_amount_g": 20,
          "yield_percent": 68.4,
          "selectivity_percent": null,
          "conversion_percent": 84.4,
          "pressure_atm": 1,
          "source_chunk_ids": [
            "9d1df863-2420-5e0c-a94e-44a42ffbbe12",
            "41196bcc-1471-5f1c-9e37-4b7f24f0cbf2"
          ]
        }
      },
      {
        "experiment_data": {
          "catalyst": "DBU-SUC",
          "solvent": "ethylene glycol",
          "temperature_c": 190,
          "reaction_time_min": 60,
          "catalyst_amount_g": null,
          "PET_amount_g": 4,
          "solvent_amount_g": 20,
          "yield_percent": 59.7,
          "selectivity_percent": null,
          "conversion_percent": 76.9,
          "pressure_atm": 1,
          "source_chunk_ids": [
            "9d1df863-2420-5e0c-a94e-44a42ffbbe12",
            "41196bcc-1471-5f1c-9e37-4b7f24f0cbf2"
          ]
        }
      },
      {
        "experiment_data": {
          "catalyst": "DBU-SUC",
          "solvent": "ethylene glycol",
          "temperature_c": 190,
          "reaction_time_min": 90,
          "catalyst_amount_g": null,
          "PET_amount_g": 4,
          "solvent_amount_g": 20,
          "yield_percent": 71.7,
          "selectivity_percent": null,
          "conversion_percent": 90.1,
          "pressure_atm": 1,
          "source_chunk_ids": [
            "9d1df863-2420-5e0c-a94e-44a42ffbbe12",
            "41196bcc-1471-5f1c-9e37-4b7f24f0cbf2"
          ]
        }
      },
      {
        "experiment_data": {
          "catalyst": "DBU-TA",
          "solvent": "ethylene glycol",
          "temperature_c": 190,
          "reaction_time_min": 60,
          "catalyst_amount_g": null,
          "PET_amount_g": 4,
          "solvent_amount_g": 20,
          "yield_percent": 57.8,
          "selectivity_percent": null,
          "conversion_percent": 75.8,
          "pressure_atm": 1,
          "source_chunk_ids": [
            "9d1df863-2420-5e0c-a94e-44a42ffbbe12",
            "41196bcc-1471-5f1c-9e37-4b7f24f0cbf2"
          ]
        }
      },
      {
        "experiment_data": {
          "catalyst": "DBU-TA",
          "solvent": "ethylene glycol",
          "temperature_c": 190,
          "reaction_time_min": 90,
          "catalyst_amount_g": null,
          "PET_amount_g": 4,
          "solvent_amount_g": 20,
          "yield_percent": 73.1,
          "selectivity_percent": null,
          "conversion_percent": 88.1,
          "pressure_atm": 1,
          "source_chunk_ids": [
            "9d1df863-2420-5e0c-a94e-44a42ffbbe12",
            "41196bcc-1471-5f1c-9e37-4b7f24f0cbf2"
          ]
        }
      },
      {
        "experiment_data": {
          "catalyst": "DBU-TPA",
          "solvent": "ethylene glycol",
          "temperature_c": 190,
          "reaction_time_min": 60,
          "catalyst_amount_g": null,
          "PET_amount_g": 4,
          "solvent_amount_g": 20,
          "yield_percent": 48.1,
          "selectivity_percent": null,
          "conversion_percent": 63.5,
          "pressure_atm": 1,
          "source_chunk_ids": [
            "9d1df863-2420-5e0c-a94e-44a42ffbbe12",
            "41196bcc-1471-5f1c-9e37-4b7f24f0cbf2"
          ]
        }
      },
      {
        "experiment_data": {
          "catalyst": "DBU-TPA",
          "solvent": "ethylene glycol",
          "temperature_c": 190,
          "reaction_time_min": 90,
          "catalyst_amount_g": null,
          "PET_amount_g": 4,
          "solvent_amount_g": 20,
          "yield_percent": 64.9,
          "selectivity_percent": null,
          "conversion_percent": 78.3,
          "pressure_atm": 1,
          "source_chunk_ids": [
            "9d1df863-2420-5e0c-a94e-44a42ffbbe12",
            "41196bcc-1471-5f1c-9e37-4b7f24f0cbf2"
          ]
        }
      },
      {
        "experiment_data": {
          "catalyst": "Zn(OAc)2",
          "solvent": "ethylene glycol",
          "temperature_c": 190,
          "reaction_time_min": 60,
          "catalyst_amount_g": null,
          "PET_amount_g": 4,
          "solvent_amount_g": 20,
          "yield_percent": 66.36,
          "selectivity_percent": null,
          "conversion_percent": 84.2,
          "pressure_atm": 1,
          "source_chunk_ids": [
            "9d1df863-2420-5e0c-a94e-44a42ffbbe12",
            "41196bcc-1471-5f1c-9e37-4b7f24f0cbf2"
          ]
        }
      },
      {
        "experiment_data": {
          "catalyst": "Zn(OAc)2",
          "solvent": "ethylene glycol",
          "temperature_c": 190,
          "reaction_time_min": 90,
          "catalyst_amount_g": null,
          "PET_amount_g": 4,
          "solvent_amount_g": 20,
          "yield_percent": 83.4,
          "selectivity_percent": null,
          "conversion_percent": 97.5,
          "pressure_atm": 1,
          "source_chunk_ids": [
            "9d1df863-2420-5e0c-a94e-44a42ffbbe12",
            "41196bcc-1471-5f1c-9e37-4b7f24f0cbf2"
          ]
        }
      }
    ]
  },
  {
    "doi": "10.1016/j.eurpolymj.2009.01.025",
    "title": "Degradation of poly(ethylene terephthalate) using ionic liquids",
    "extracted_experiments": [
      {
        "experiment_data": {
          "catalyst": "[Bmim]Br",
          "solvent": "ethylene glycol",
          "temperature_c": 180,
          "reaction_time_min": 480,
          "catalyst_amount_g": 1,
          "PET_amount_g": 5,
          "solvent_amount_g": 20,
          "yield_percent": null,
          "selectivity_percent": null,
          "conversion_percent": 98.7,
          "pressure_atm": 1,
          "source_chunk_ids": [
            "a0614ca8-31e5-58c2-822d-839fa2f1f8af",
            "23ba8ec7-6e39-5482-866f-6a3f80a51092",
            "ac6c719c-a881-514c-ad9c-87d3a9df7932"
          ]
        }
      },
      {
        "experiment_data": {
          "catalyst": "[bmim]Cl",
          "solvent": "ethylene glycol",
          "temperature_c": 180,
          "reaction_time_min": 480,
          "catalyst_amount_g": 1,
          "PET_amount_g": 5,
          "solvent_amount_g": 20,
          "yield_percent": null,
          "selectivity_percent": null,
          "conversion_percent": 44.7,
          "pressure_atm": 1,
          "source_chunk_ids": [
            "a0614ca8-31e5-58c2-822d-839fa2f1f8af",
            "23ba8ec7-6e39-5482-866f-6a3f80a51092",
            "ac6c719c-a881-514c-ad9c-87d3a9df7932"
          ]
        }
      },
      {
        "experiment_data": {
          "catalyst": "[bmim]Cl",
          "solvent": "ethylene glycol",
          "temperature_c": 180,
          "reaction_time_min": 480,
          "catalyst_amount_g": 4,
          "PET_amount_g": 5,
          "solvent_amount_g": 20,
          "yield_percent": null,
          "selectivity_percent": 59.4,
          "conversion_percent": 70.1,
          "pressure_atm": 1,
          "source_chunk_ids": [
            "a4a62511-10de-5a23-b37d-69a39f5e02fc",
            "9806a200-4d6f-565d-aef7-79690591153f",
            "ac6c719c-a881-514c-ad9c-87d3a9df7932"
          ]
        }
      },
      {
        "experiment_data": {
          "catalyst": "[bmim]Cl",
          "solvent": "ethylene glycol",
          "temperature_c": 180,
          "reaction_time_min": 600,
          "catalyst_amount_g": 4,
          "PET_amount_g": 5,
          "solvent_amount_g": 20,
          "yield_percent": null,
          "selectivity_percent": null,
          "conversion_percent": 100,
          "pressure_atm": 1,
          "source_chunk_ids": [
            "e2bb540e-c7dc-5365-b1c1-023ce454f980",
            "9806a200-4d6f-565d-aef7-79690591153f",
            "ac6c719c-a881-514c-ad9c-87d3a9df7932"
          ]
        }
      },
      {
        "experiment_data": {
          "catalyst": "[bmim]H2PO4",
          "solvent": "ethylene glycol",
          "temperature_c": 175,
          "reaction_time_min": 480,
          "catalyst_amount_g": 1,
          "PET_amount_g": 5,
          "solvent_amount_g": 20,
          "yield_percent": null,
          "selectivity_percent": null,
          "conversion_percent": 6.9,
          "pressure_atm": 1,
          "source_chunk_ids": [
            "a0614ca8-31e5-58c2-822d-839fa2f1f8af",
            "23ba8ec7-6e39-5482-866f-6a3f80a51092",
            "ac6c719c-a881-514c-ad9c-87d3a9df7932"
          ]
        }
      },
      {
        "experiment_data": {
          "catalyst": "[bmim]HSO4",
          "solvent": "ethylene glycol",
          "temperature_c": 170,
          "reaction_time_min": 480,
          "catalyst_amount_g": 1,
          "PET_amount_g": 5,
          "solvent_amount_g": 20,
          "yield_percent": null,
          "selectivity_percent": null,
          "conversion_percent": 0.5,
          "pressure_atm": 1,
          "source_chunk_ids": [
            "a0614ca8-31e5-58c2-822d-839fa2f1f8af",
            "23ba8ec7-6e39-5482-866f-6a3f80a51092",
            "ac6c719c-a881-514c-ad9c-87d3a9df7932"
          ]
        }
      },
      {
        "experiment_data": {
          "catalyst": "[3a-C3P(C4)3][Ala]",
          "solvent": "ethylene glycol",
          "temperature_c": 180,
          "reaction_time_min": 480,
          "catalyst_amount_g": 1,
          "PET_amount_g": 5,
          "solvent_amount_g": 20,
          "yield_percent": null,
          "selectivity_percent": null,
          "conversion_percent": 100,
          "pressure_atm": 1,
          "source_chunk_ids": [
            "a0614ca8-31e5-58c2-822d-839fa2f1f8af",
            "23ba8ec7-6e39-5482-866f-6a3f80a51092",
            "ac6c719c-a881-514c-ad9c-87d3a9df7932"
          ]
        }
      },
      {
        "experiment_data": {
          "catalyst": "[3a-C3P(C4)3][Gly]",
          "solvent": "ethylene glycol",
          "temperature_c": 180,
          "reaction_time_min": 480,
          "catalyst_amount_g": 1,
          "PET_amount_g": 5,
          "solvent_amount_g": 20,
          "yield_percent": null,
          "selectivity_percent": null,
          "conversion_percent": 100,
          "pressure_atm": 1,
          "source_chunk_ids": [
            "a0614ca8-31e5-58c2-822d-839fa2f1f8af",
            "23ba8ec7-6e39-5482-866f-6a3f80a51092",
            "ac6c719c-a881-514c-ad9c-87d3a9df7932"
          ]
        }
      },
      {
        "experiment_data": {
          "catalyst": "[bmim]Cl",
          "solvent": "ethylene glycol",
          "temperature_c": 180,
          "reaction_time_min": 480,
          "catalyst_amount_g": 2,
          "PET_amount_g": 5,
          "solvent_amount_g": 20,
          "yield_percent": null,
          "selectivity_percent": 63,
          "conversion_percent": 54.1,
          "pressure_atm": 1,
          "source_chunk_ids": [
            "a4a62511-10de-5a23-b37d-69a39f5e02fc",
            "9806a200-4d6f-565d-aef7-79690591153f",
            "ac6c719c-a881-514c-ad9c-87d3a9df7932"
          ]
        }
      },
      {
        "experiment_data": {
          "catalyst": "[bmim]Cl",
          "solvent": "ethylene glycol",
          "temperature_c": 180,
          "reaction_time_min": 480,
          "catalyst_amount_g": 3,
          "PET_amount_g": 5,
          "solvent_amount_g": 20,
          "yield_percent": null,
          "selectivity_percent": 59.9,
          "conversion_percent": 66.9,
          "pressure_atm": 1,
          "source_chunk_ids": [
            "a4a62511-10de-5a23-b37d-69a39f5e02fc",
            "9806a200-4d6f-565d-aef7-79690591153f",
            "ac6c719c-a881-514c-ad9c-87d3a9df7932"
          ]
        }
      },
      {
        "experiment_data": {
          "catalyst": "[bmim]Cl",
          "solvent": "ethylene glycol",
          "temperature_c": 180,
          "reaction_time_min": 360,
          "catalyst_amount_g": 4,
          "PET_amount_g": 5,
          "solvent_amount_g": 20,
          "yield_percent": null,
          "selectivity_percent": 93,
          "conversion_percent": 56,
          "pressure_atm": null,
          "source_chunk_ids": []
        }
      },
      {
        "experiment_data": {
          "catalyst": "[bmim]Cl",
          "solvent": "ethylene glycol",
          "temperature_c": 190,
          "reaction_time_min": 480,
          "catalyst_amount_g": 4,
          "PET_amount_g": 5,
          "solvent_amount_g": 20,
          "yield_percent": null,
          "selectivity_percent": 70,
          "conversion_percent": 100,
          "pressure_atm": null,
          "source_chunk_ids": []
        }
      },
      {
        "experiment_data": {
          "catalyst": "[bmim]Cl",
          "solvent": "ethylene glycol",
          "temperature_c": 180,
          "reaction_time_min": 480,
          "catalyst_amount_g": 1,
          "PET_amount_g": 5,
          "solvent_amount_g": 20,
          "yield_percent": null,
          "selectivity_percent": 53.7,
          "conversion_percent": 44.7,
          "pressure_atm": 1,
          "source_chunk_ids": [
            "a4a62511-10de-5a23-b37d-69a39f5e02fc",
            "9806a200-4d6f-565d-aef7-79690591153f",
            "ac6c719c-a881-514c-ad9c-87d3a9df7932"
          ]
        }
      },
      {
        "experiment_data": {
          "catalyst": "none",
          "solvent": "ethylene glycol",
          "temperature_c": 180,
          "reaction_time_min": 480,
          "catalyst_amount_g": 0,
          "PET_amount_g": 5,
          "solvent_amount_g": 20,
          "yield_percent": null,
          "selectivity_percent": null,
          "conversion_percent": 10.1,
          "pressure_atm": 1,
          "source_chunk_ids": [
            "a0614ca8-31e5-58c2-822d-839fa2f1f8af",
            "23ba8ec7-6e39-5482-866f-6a3f80a51092",
            "ac6c719c-a881-514c-ad9c-87d3a9df7932"
          ]
        }
      },
      {
        "experiment_data": {
          "catalyst": "none",
          "solvent": "ethylene glycol",
          "temperature_c": 180,
          "reaction_time_min": 480,
          "catalyst_amount_g": 0,
          "PET_amount_g": 5,
          "solvent_amount_g": 20,
          "yield_percent": null,
          "selectivity_percent": 1.8,
          "conversion_percent": 10.1,
          "pressure_atm": 1,
          "source_chunk_ids": [
            "a4a62511-10de-5a23-b37d-69a39f5e02fc",
            "9806a200-4d6f-565d-aef7-79690591153f",
            "ac6c719c-a881-514c-ad9c-87d3a9df7932"
          ]
        }
      }
    ]
  },
  {
    "doi": "10.1016/j.eurpolymj.2021.110590",
    "title": "Magnetic ionic liquid catalysts for the glycolysis of poly(ethylene terephthalate)",
    "extracted_experiments": [
      {
        "experiment_data": {
          "catalyst": "CoFe2O4",
          "solvent": "ethylene glycol",
          "temperature_c": 195,
          "reaction_time_min": 150,
          "catalyst_amount_g": 0.1,
          "PET_amount_g": 5,
          "solvent_amount_g": 25,
          "yield_percent": 72.6,
          "selectivity_percent": null,
          "conversion_percent": 91.2,
          "pressure_atm": 1,
          "source_chunk_ids": [
            "6941bfb4-0297-5c87-9868-d063fd7626ba",
            "317eca02-0afe-5548-abc8-77bddc86073a",
            "36d2bc5f-0021-5945-88e4-7f7450ff2514"
          ]
        }
      },
      {
        "experiment_data": {
          "catalyst": "CoFe2O4/[C10COOHbim]Br",
          "solvent": "ethylene glycol",
          "temperature_c": 195,
          "reaction_time_min": 150,
          "catalyst_amount_g": 0.1,
          "PET_amount_g": 5,
          "solvent_amount_g": 25,
          "yield_percent": 88.03,
          "selectivity_percent": null,
          "conversion_percent": 98.4,
          "pressure_atm": 1,
          "source_chunk_ids": [
            "6941bfb4-0297-5c87-9868-d063fd7626ba",
            "317eca02-0afe-5548-abc8-77bddc86073a",
            "36d2bc5f-0021-5945-88e4-7f7450ff2514"
          ]
        }
      },
      {
        "experiment_data": {
          "catalyst": "CoFe2O4/[C10COOHbim]NTf2",
          "solvent": "ethylene glycol",
          "temperature_c": 195,
          "reaction_time_min": 150,
          "catalyst_amount_g": 0.1,
          "PET_amount_g": 5,
          "solvent_amount_g": 25,
          "yield_percent": 86.6,
          "selectivity_percent": null,
          "conversion_percent": 99.6,
          "pressure_atm": 1,
          "source_chunk_ids": [
            "6941bfb4-0297-5c87-9868-d063fd7626ba",
            "317eca02-0afe-5548-abc8-77bddc86073a",
            "36d2bc5f-0021-5945-88e4-7f7450ff2514"
          ]
        }
      },
      {
        "experiment_data": {
          "catalyst": "CoFe2O4/[C10COOHbim]OAc",
          "solvent": "ethylene glycol",
          "temperature_c": 195,
          "reaction_time_min": 150,
          "catalyst_amount_g": 0.1,
          "PET_amount_g": 5,
          "solvent_amount_g": 25,
          "yield_percent": 95.4,
          "selectivity_percent": null,
          "conversion_percent": 100,
          "pressure_atm": 1,
          "source_chunk_ids": [
