Repository: Enkhnyam/pet-depolymerisation-database

# The dataset

3,942 homogeneous catalytic PET depolymerisation experiments, read out of 561 articles by an
LLM extractor and audited against those same articles by an independent LLM judge.

| file | rows | what it is |
|---|---|---|
| `pet_homogeneous_catalysis.csv` | 3,942 | one row per experiment — start here |
| `pet_homogeneous_catalysis.xlsx` | 3,942 | the same table, for spreadsheet users |
| `benchmark/curated_benchmark.json` | 295 | the hand-curated reference key: 295 experiments across 24 ionic-liquid glycolysis papers, used to validate the judge before it was deployed |

File: data/benchmark/curated_benchmark.json (part 3 of 5)
[
            "6941bfb4-0297-5c87-9868-d063fd7626ba",
            "317eca02-0afe-5548-abc8-77bddc86073a",
            "36d2bc5f-0021-5945-88e4-7f7450ff2514"
          ]
        }
      },
      {
        "experiment_data": {
          "catalyst": "CoFe2O4/[C6COOHbim]Br",
          "solvent": "ethylene glycol",
          "temperature_c": 195,
          "reaction_time_min": 150,
          "catalyst_amount_g": 0.1,
          "PET_amount_g": 5,
          "solvent_amount_g": 25,
          "yield_percent": 79.7,
          "selectivity_percent": null,
          "conversion_percent": 95.3,
          "pressure_atm": 1,
          "source_chunk_ids": [
            "6941bfb4-0297-5c87-9868-d063fd7626ba",
            "317eca02-0afe-5548-abc8-77bddc86073a",
            "36d2bc5f-0021-5945-88e4-7f7450ff2514"
          ]
        }
      },
      {
        "experiment_data": {
          "catalyst": "[C10COOHbim]Br",
          "solvent": "ethylene glycol",
          "temperature_c": 205,
          "reaction_time_min": 150,
          "catalyst_amount_g": 0.1,
          "PET_amount_g": 5,
          "solvent_amount_g": 25,
          "yield_percent": 9.5,
          "selectivity_percent": null,
          "conversion_percent": 22.9,
          "pressure_atm": 1,
          "source_chunk_ids": [
            "6941bfb4-0297-5c87-9868-d063fd7626ba",
            "317eca02-0afe-5548-abc8-77bddc86073a",
            "36d2bc5f-0021-5945-88e4-7f7450ff2514"
          ]
        }
      },
      {
        "experiment_data": {
          "catalyst": "[C10COOHbim]NTf2",
          "solvent": "ethylene glycol",
          "temperature_c": 205,
          "reaction_time_min": 150,
          "catalyst_amount_g": 0.1,
          "PET_amount_g": 5,
          "solvent_amount_g": 25,
          "yield_percent": 7.5,
          "selectivity_percent": null,
          "conversion_percent": 20.4,
          "pressure_atm": 1,
          "source_chunk_ids": [
            "6941bfb4-0297-5c87-9868-d063fd7626ba",
            "317eca02-0afe-5548-abc8-77bddc86073a",
            "36d2bc5f-0021-5945-88e4-7f7450ff2514"
          ]
        }
      },
      {
        "experiment_data": {
          "catalyst": "[C10COOHbim]OAc",
          "solvent": "ethylene glycol",
          "temperature_c": 205,
          "reaction_time_min": 150,
          "catalyst_amount_g": 0.1,
          "PET_amount_g": 5,
          "solvent_amount_g": 25,
          "yield_percent": 32.1,
          "selectivity_percent": null,
          "conversion_percent": 60.5,
          "pressure_atm": 1,
          "source_chunk_ids": [
            "6941bfb4-0297-5c87-9868-d063fd7626ba",
            "317eca02-0afe-5548-abc8-77bddc86073a",
            "36d2bc5f-0021-5945-88e4-7f7450ff2514"
          ]
        }
      },
      {
        "experiment_data": {
          "catalyst": "[C6COOHbim]Br",
          "solvent": "ethylene glycol",
          "temperature_c": 205,
          "reaction_time_min": 150,
          "catalyst_amount_g": 0.1,
          "PET_amount_g": 5,
          "solvent_amount_g": 25,
          "yield_percent": 8.5,
          "selectivity_percent": null,
          "conversion_percent": 19.8,
          "pressure_atm": 1,
          "source_chunk_ids": [
            "6941bfb4-0297-5c87-9868-d063fd7626ba",
            "317eca02-0afe-5548-abc8-77bddc86073a",
            "36d2bc5f-0021-5945-88e4-7f7450ff2514"
          ]
        }
      }
    ]
  },
  {
    "doi": "10.1016/j.polymdegradstab.2010.12.020",
    "title": "Chemical recycling of poly(ethylene terephthalate) catalyzed by basic ionic liquids",
    "extracted_experiments": [
      {
        "experiment_data": {
          "catalyst": "[Bmim]HCO3",
          "solvent": "ethylene glycol",
          "temperature_c": 190,
          "reaction_time_min": 120,
          "catalyst_amount_g": 0.1,
          "PET_amount_g": 2,
          "solvent_amount_g": 20,
          "yield_percent": 14.1,
          "selectivity_percent": null,
          "conversion_percent": 82.8,
          "pressure_atm": 1,
          "source_chunk_ids": [
            "476f7882-e74d-55e6-a216-54968d6ce92a",
            "d2dd4025-9392-5ce3-be78-801f1e365a73",
            "a1b0b90a-8cd6-50c4-a161-1143b4c3d6c6",
            "1ee68f40-f33b-5e5a-ac55-d7a5954d949a"
          ]
        }
      },
      {
        "experiment_data": {
          "catalyst": "[Bmim]OH",
          "solvent": "ethylene glycol",
          "temperature_c": 190,
          "reaction_time_min": 120,
          "catalyst_amount_g": 0.1,
          "PET_amount_g": 2,
          "solvent_amount_g": 20,
          "yield_percent": 71.2,
          "selectivity_percent": null,
          "conversion_percent": 100,
          "pressure_atm": 1,
          "source_chunk_ids": [
            "476f7882-e74d-55e6-a216-54968d6ce92a",
            "d2dd4025-9392-5ce3-be78-801f1e365a73",
            "a1b0b90a-8cd6-50c4-a161-1143b4c3d6c6",
            "1ee68f40-f33b-5e5a-ac55-d7a5954d949a"
          ]
        }
      },
      {
        "experiment_data": {
          "catalyst": "[Bmim]Br",
          "solvent": "ethylene glycol",
          "temperature_c": 190,
          "reaction_time_min": 120,
          "catalyst_amount_g": 0.1,
          "PET_amount_g": 2,
          "solvent_amount_g": 20,
          "yield_percent": 0,
          "selectivity_percent": null,
          "conversion_percent": 10.7,
          "pressure_atm": 1,
          "source_chunk_ids": [
            "476f7882-e74d-55e6-a216-54968d6ce92a",
            "a1b0b90a-8cd6-50c4-a161-1143b4c3d6c6",
            "1ee68f40-f33b-5e5a-ac55-d7a5954d949a"
          ]
        }
      },
      {
        "experiment_data": {
          "catalyst": "[bmim]Cl",
          "solvent": "ethylene glycol",
          "temperature_c": 190,
          "reaction_time_min": 120,
          "catalyst_amount_g": 0.1,
          "PET_amount_g": 2,
          "solvent_amount_g": 20,
          "yield_percent": 6,
          "selectivity_percent": null,
          "conversion_percent": 28.9,
          "pressure_atm": 1,
          "source_chunk_ids": [
            "476f7882-e74d-55e6-a216-54968d6ce92a",
            "d2dd4025-9392-5ce3-be78-801f1e365a73",
            "a1b0b90a-8cd6-50c4-a161-1143b4c3d6c6",
            "1ee68f40-f33b-5e5a-ac55-d7a5954d949a"
          ]
        }
      },
      {
        "experiment_data": {
          "catalyst": "none",
          "solvent": "ethylene glycol",
          "temperature_c": 190,
          "reaction_time_min": 120,
          "catalyst_amount_g": 0,
          "PET_amount_g": 2,
          "solvent_amount_g": 20,
          "yield_percent": 0,
          "selectivity_percent": null,
          "conversion_percent": 11,
          "pressure_atm": 1,
          "source_chunk_ids": [
            "476f7882-e74d-55e6-a216-54968d6ce92a",
            "d2dd4025-9392-5ce3-be78-801f1e365a73",
            "a1b0b90a-8cd6-50c4-a161-1143b4c3d6c6",
            "1ee68f40-f33b-5e5a-ac55-d7a5954d949a"
          ]
        }
      }
    ]
  },
  {
    "doi": "10.1016/j.polymdegradstab.2014.10.005",
    "title": "Metal acetate-ionic liquid catalysts for PET glycolysis",
    "extracted_experiments": [
      {
        "experiment_data": {
          "catalyst": "[Bmim]Br",
          "solvent": "ethylene glycol",
          "temperature_c": 180,
          "reaction_time_min": 120,
          "catalyst_amount_g": 1,
          "PET_amount_g": 2,
          "solvent_amount_g": 20,
          "yield_percent": 0,
          "selectivity_percent": 0,
          "conversion_percent": 0,
          "pressure_atm": 1,
          "source_chunk_ids": [
            "71cd0340-73bd-5f4e-a642-82b5a7643a5d",
            "f808421f-8299-58b1-ba12-9e90ca944c68",
            "b4458eef-b89b-591d-a685-38a2aad6e83b",
            "fc9eada6-38d7-5a96-8ff9-243a232c008a"
          ]
        }
      },
      {
        "experiment_data": {
          "catalyst": "[bmim]Cl",
          "solvent": "ethylene glycol",
          "temperature_c": 180,
          "reaction_time_min": 120,
          "catalyst_amount_g": 1,
          "PET_amount_g": 2,
          "solvent_amount_g": 20,
          "yield_percent": 0,
          "selectivity_percent": 0,
          "conversion_percent": 0,
          "pressure_atm": 1,
          "source_chunk_ids": [
            "71cd0340-73bd-5f4e-a642-82b5a7643a5d",
            "f808421f-8299-58b1-ba12-9e90ca944c68",
            "b4458eef-b89b-591d-a685-38a2aad6e83b",
            "fc9eada6-38d7-5a96-8ff9-243a232c008a"
          ]
        }
      },
      {
        "experiment_data": {
          "catalyst": "Cu(OAc)2-[Bmim][OAc]",
          "solvent": "ethylene glycol",
          "temperature_c": 180,
          "reaction_time_min": 120,
          "catalyst_amount_g": 1,
          "PET_amount_g": 2,
          "solvent_amount_g": 20,
          "yield_percent": 29,
          "selectivity_percent": 44.4,
          "conversion_percent": 65.5,
          "pressure_atm": 1,
          "source_chunk_ids": [
            "71cd0340-73bd-5f4e-a642-82b5a7643a5d",
            "f808421f-8299-58b1-ba12-9e90ca944c68",
            "b4458eef-b89b-591d-a685-38a2aad6e83b",
            "fc9eada6-38d7-5a96-8ff9-243a232c008a"
          ]
        }
      },
      {
        "experiment_data": {
          "catalyst": "Zn(OAc)2-[Bmim][OAc]",
          "solvent": "ethylene glycol",
          "temperature_c": 180,
          "reaction_time_min": 120,
          "catalyst_amount_g": 1,
          "PET_amount_g": 2,
          "solvent_amount_g": 20,
          "yield_percent": 18.4,
          "selectivity_percent": 29.16,
          "conversion_percent": 63.5,
          "pressure_atm": 1,
          "source_chunk_ids": [
            "71cd0340-73bd-5f4e-a642-82b5a7643a5d",
            "f808421f-8299-58b1-ba12-9e90ca944c68",
            "b4458eef-b89b-591d-a685-38a2aad6e83b",
            "fc9eada6-38d7-5a96-8ff9-243a232c008a"
          ]
        }
      },
      {
        "experiment_data": {
          "catalyst": "none",
          "solvent": "ethylene glycol",
          "temperature_c": 180.0,
          "reaction_time_min": 120.0,
          "catalyst_amount_g": null,
          "PET_amount_g": 2.0,
          "solvent_amount_g": 20.0,
          "yield_percent": 0.0,
          "selectivity_percent": 0.0,
          "conversion_percent": 0.0,
          "pressure_atm": 1.0,
          "source_chunk_ids": [
            "71cd0340-73bd-5f4e-a642-82b5a7643a5d",
            "f808421f-8299-58b1-ba12-9e90ca944c68"
          ]
        },
        "provenance": {
          "added_by": "rescue review",
          "decided": "2026-08-24",
          "from_run": "extract_luna/extract_luna_n4_r1",
          "source_index": 0
        }
      },
      {
        "experiment_data": {
          "catalyst": "Cu(OAc)2-[Bmim][OAc]",
          "solvent": "ethylene glycol",
          "temperature_c": 190.0,
          "reaction_time_min": 180.0,
          "catalyst_amount_g": 1.0,
          "PET_amount_g": 3.0,
          "solvent_amount_g": 20.0,
          "yield_percent": 53.95,
          "selectivity_percent": null,
          "conversion_percent": 100.0,
          "pressure_atm": 1.0,
          "source_chunk_ids": [
            "0bc0c3f3-323c-55db-9886-74d4260b26e6",
            "b4458eef-b89b-591d-a685-38a2aad6e83b"
          ]
        },
        "provenance": {
          "added_by": "rescue review",
          "decided": "2026-08-24",
          "from_run": "extract_luna/extract_luna_n4_r1",
          "source_index": 5
        }
      },
      {
        "experiment_data": {
          "catalyst": "Zn(OAc)2-[Bmim][OAc]",
          "solvent": "ethylene glycol",
          "temperature_c": 190.0,
          "reaction_time_min": 180.0,
          "catalyst_amount_g": 1.0,
          "PET_amount_g": 3.0,
          "solvent_amount_g": 20.0,
          "yield_percent": 45.6,
          "selectivity_percent": null,
          "conversion_percent": 100.0,
          "pressure_atm": 1.0,
          "source_chunk_ids": [
            "0bc0c3f3-323c-55db-9886-74d4260b26e6",
            "b4458eef-b89b-591d-a685-38a2aad6e83b"
          ]
        },
        "provenance": {
          "added_by": "rescue review",
          "decided": "2026-08-24",
          "from_run": "extract_luna/extract_luna_n4_r1",
          "source_index": 6
        }
      },
      {
        "experiment_data": {
          "catalyst": "Cu(OAc)2-[Bmim][OAc]",
          "solvent": "ethylene glycol",
          "temperature_c": 190.0,
          "reaction_time_min": 180.0,
          "catalyst_amount_g": 1.0,
          "PET_amount_g": 2.0,
          "solvent_amount_g": 20.0,
          "yield_percent": 53.2,
          "selectivity_percent": 53.2,
          "conversion_percent": 100.0,
          "pressure_atm": 1.0,
          "source_chunk_ids": [
            "cf4ade22-949e-51a3-91cf-99eee5e13db8",
            "b4458eef-b89b-591d-a685-38a2aad6e83b"
          ]
        },
        "provenance": {
          "added_by": "rescue review",
          "decided": "2026-08-24",
          "from_run": "extract_luna/extract_luna_n4_r1",
          "source_index": 7
        }
      },
      {
        "experiment_data": {
          "catalyst": "Zn(OAc)2-[Bmim][OAc]",
          "solvent": "ethylene glycol",
          "temperature_c": 190.0,
          "reaction_time_min": 180.0,
          "catalyst_amount_g": 1.0,
          "PET_amount_g": 2.0,
          "solvent_amount_g": 20.0,
          "yield_percent": 42.7,
          "selectivity_percent": 42.7,
          "conversion_percent": 100.0,
          "pressure_atm": 1.0,
          "source_chunk_ids": [
            "cf4ade22-949e-51a3-91cf-99eee5e13db8",
            "b4458eef-b89b-591d-a685-38a2aad6e83b"
          ]
        },
        "provenance": {
          "added_by": "rescue review",
          "decided": "2026-08-24",
          "from_run": "extract_luna/extract_luna_n4_r1",
          "source_index": 8
        }
      },
      {
        "experiment_data": {
          "catalyst": "Cu(OAc)2-[Bmim][OAc]",
          "solvent": "ethylene glycol",
          "temperature_c": 190.0,
          "reaction_time_min": 180.0,
          "catalyst_amount_g": 1.0,
          "PET_amount_g": 5.0,
          "solvent_amount_g": 20.0,
          "yield_percent": null,
          "selectivity_percent": null,
          "conversion_percent": 100.0,
          "pressure_atm": 1.0,
          "source_chunk_ids": [
            "c96f81c8-1050-5c5f-b9cf-75008ff93c69",
            "b4458eef-b89b-591d-a685-38a2aad6e83b"
          ]
        },
        "provenance": {
          "added_by": "rescue review",
          "decided": "2026-08-24",
          "from_run": "extract_luna/extract_luna_n4_r1",
          "source_index": 9
        }
      },
      {
        "experiment_data": {
          "catalyst": "Zn(OAc)2-[Bmim][OAc]",
          "solvent": "ethylene glycol",
          "temperature_c": 190.0,
          "reaction_time_min": 180.0,
          "catalyst_amount_g": 1.0,
          "PET_amount_g": 7.0,
          "solvent_amount_g": 20.0,
          "yield_percent": null,
          "selectivity_percent": null,
          "conversion_percent": 100.0,
          "pressure_atm": 1.0,
          "source_chunk_ids": [
            "c96f81c8-1050-5c5f-b9cf-75008ff93c69",
            "b4458eef-b89b-591d-a685-38a2aad6e83b"
          ]
        },
        "provenance": {
          "added_by": "rescue review",
          "decided": "2026-08-24",
          "from_run": "extract_luna/extract_luna_n4_r1",
          "source_index": 10
        }
      },
      {
        "experiment_data": {
          "catalyst": "Cu(OAc)2-[Bmim][OAc]",
          "solvent": "ethylene glycol",
          "temperature_c": 180.0,
          "reaction_time_min": 120.0,
          "catalyst_amount_g": 3.0,
          "PET_amount_g": 2.0,
          "solvent_amount_g": 20.0,
          "yield_percent": null,
          "selectivity_percent": null,
          "conversion_percent": 35.5,
          "pressure_atm": 1.0,
          "source_chunk_ids": [
            "31439366-70e7-55f8-b5f0-d8e27dc98fbd",
            "dd0b8e6f-4f85-5d02-8f73-9f268701fb73"
          ]
        },
        "provenance": {
          "added_by": "rescue review",
          "decided": "2026-08-24",
          "from_run": "extract_luna/extract_luna_n4_r1",
          "source_index": 11
        }
      },
      {
        "experiment_data": {
          "catalyst": "Zn(OAc)2-[Bmim][OAc]",
          "solvent": "ethylene glycol",
          "temperature_c": 180.0,
          "reaction_time_min": 120.0,
          "catalyst_amount_g": 3.0,
          "PET_amount_g": 2.0,
          "solvent_amount_g": 20.0,
          "yield_percent": null,
          "selectivity_percent": null,
          "conversion_percent": 56.0,
          "pressure_atm": 1.0,
          "source_chunk_ids": [
            "31439366-70e7-55f8-b5f0-d8e27dc98fbd",
            "dd0b8e6f-4f85-5d02-8f73-9f268701fb73"
          ]
        },
        "provenance": {
          "added_by": "rescue review",
          "decided": "2026-08-24",
          "from_run": "extract_luna/extract_luna_n4_r1",
          "source_index": 12
        }
      },
      {
        "experiment_data": {
          "catalyst": "Zn(OAc)2-[Bmim][OAc]",
          "solvent": "ethylene glycol",
          "temperature_c": 150.0,
          "reaction_time_min": 120.0,
          "catalyst_amount_g": 1.0,
          "PET_amount_g": 2.0,
          "solvent_amount_g": 20.0,
          "yield_percent": 0.0,
          "selectivity_percent": null,
          "conversion_percent": 4.5,
          "pressure_atm": 1.0,
          "source_chunk_ids": [
            "e8991766-fb21-50e3-baac-361da4953427",
            "d4f3c10c-4dfc-5c90-bccd-7c3cb8996ad7"
          ]
        },
        "provenance": {
          "added_by": "rescue review",
          "decided": "2026-08-24",
          "from_run": "extract_luna/extract_luna_n4_r1",
          "source_index": 14
        }
      },
      {
        "experiment_data": {
          "catalyst": "Cu(OAc)2-[Bmim][OAc]",
          "solvent": "ethylene glycol",
          "temperature_c": 190.0,
          "reaction_time_min": 120.0,
          "catalyst_amount_g": 1.0,
          "PET_amount_g": 2.0,
          "solvent_amount_g": 20.0,
          "yield_percent": 48.7,
          "selectivity_percent": 52.15,
          "conversion_percent": 93.5,
          "pressure_atm": 1.0,
          "source_chunk_ids": [
            "e8991766-fb21-50e3-baac-361da4953427",
            "d4f3c10c-4dfc-5c90-bccd-7c3cb8996ad7"
          ]
        },
        "provenance": {
          "added_by": "rescue review",
          "decided": "2026-08-24",
          "from_run": "extract_luna/extract_luna_n4_r1",
          "source_index": 15
        }
      },
      {
        "experiment_data": {
          "catalyst": "Zn(OAc)2-[Bmim][OAc]",
          "solvent": "ethylene glycol",
          "temperature_c": 190.0,
          "reaction_time_min": 120.0,
          "catalyst_amount_g": 1.0,
          "PET_amount_g": 2.0,
          "solvent_amount_g": 20.0,
          "yield_percent": 39.8,
          "selectivity_percent": 40.49,
          "conversion_percent": 98.45,
          "pressure_atm": 1.0,
          "source_chunk_ids": [
            "e8991766-fb21-50e3-baac-361da4953427",
            "d4f3c10c-4dfc-5c90-bccd-7c3cb8996ad7"
          ]
        },
        "provenance": {
          "added_by": "rescue review",
          "decided": "2026-08-24",
          "from_run": "extract_luna/extract_luna_n4_r1",
          "source_index": 16
        }
      }
    ]
  },
  {
    "doi": "10.1016/j.polymdegradstab.2021.109601",
    "title": "TMG-derived ionic liquid catalysts for the glycolysis of PET",
    "extracted_experiments": [
      {
        "experiment_data": {
          "catalyst": "[C2TMG]Cl/ZnCl2",
          "solvent": "ethylene glycol",
          "temperature_c": 195,
          "reaction_time_min": 70,
          "catalyst_amount_g": 0.5,
          "PET_amount_g": 5,
          "solvent_amount_g": 25,
          "yield_percent": 86.6,
          "selectivity_percent": null,
          "conversion_percent": 100,
          "pressure_atm": 1,
          "source_chunk_ids": [
            "26565c5a-d179-55e0-a139-d942a27cfab2",
            "5e4b2aab-9a87-5002-afd1-7f0f83cbd27f",
            "5d07f3ce-adb8-556c-b25c-df7959816e1b",
            "204b7432-1e02-55f6-a7e8-76cf31dbb669"
          ]
        }
      },
      {
        "experiment_data": {
          "catalyst": "[C4TMG]Cl/ZnCl2",
          "solvent": "ethylene glycol",
          "temperature_c": 195,
          "reaction_time_min": 70,
          "catalyst_amount_g": 0.5,
          "PET_amount_g": 5,
          "solvent_amount_g": 25,
          "yield_percent": 81.4,
          "selectivity_percent": null,
          "conversion_percent": 100,
          "pressure_atm": 1,
          "source_chunk_ids": [
            "26565c5a-d179-55e0-a139-d942a27cfab2",
            "5e4b2aab-9a87-5002-afd1-7f0f83cbd27f",
            "5d07f3ce-adb8-556c-b25c-df7959816e1b",
            "204b7432-1e02-55f6-a7e8-76cf31dbb669"
          ]
        }
      },
      {
        "experiment_data": {
          "catalyst": "[C6TMG]Cl/2ZnCl2",
          "solvent": "ethylene glycol",
          "temperature_c": 195,
          "reaction_time_min": 70,
          "catalyst_amount_g": 0.5,
          "PET_amount_g": 5,
          "solvent_amount_g": 25,
          "yield_percent": 92.7,
          "selectivity_percent": null,
          "conversion_percent": 100,
          "pressure_atm": 1,
          "source_chunk_ids": [
            "26565c5a-d179-55e0-a139-d942a27cfab2",
            "5e4b2aab-9a87-5002-afd1-7f0f83cbd27f",
            "6ba57198-4488-50fd-9e22-8765c748fd5a",
            "5d07f3ce-adb8-556c-b25c-df7959816e1b",
            "204b7432-1e02-55f6-a7e8-76cf31dbb669"
          ]
        }
      },
      {
        "experiment_data": {
          "catalyst": "[C6TMG]Cl/ZnCl2",
          "solvent": "ethylene glycol",
          "temperature_c": 195,
          "reaction_time_min": 70,
          "catalyst_amount_g": 0.5,
          "PET_amount_g": 5,
          "solvent_amount_g": 25,
          "yield_percent": 89.4,
          "selectivity_percent": null,
          "conversion_percent": 100,
          "pressure_atm": 1,
          "source_chunk_ids": [
            "26565c5a-d179-55e0-a139-d942a27cfab2",
            "5e4b2aab-9a87-5002-afd1-7f0f83cbd27f",
            "5d07f3ce-adb8-556c-b25c-df7959816e1b",
            "204b7432-1e02-55f6-a7e8-76cf31dbb669"
          ]
        }
      },
      {
        "experiment_data": {
          "catalyst": "[C8TMG]Cl/ZnCl2",
          "solvent": "ethylene glycol",
          "temperature_c": 195,
          "reaction_time_min": 70,
          "catalyst_amount_g": 0.5,
          "PET_amount_g": 5,
          "solvent_amount_g": 25,
          "yield_percent": 78.7,
          "selectivity_percent": null,
          "conversion_percent": 100,
          "pressure_atm": 1,
          "source_chunk_ids": [
            "26565c5a-d179-55e0-a139-d942a27cfab2",
            "5e4b2aab-9a87-5002-afd1-7f0f83cbd27f",
            "5d07f3ce-adb8-556c-b25c-df7959816e1b",
            "204b7432-1e02-55f6-a7e8-76cf31dbb669"
          ]
        }
      },
      {
        "experiment_data": {
          "catalyst": "[TMG]Cl/CoCl2",
          "solvent": "ethylene glycol",
          "temperature_c": 195,
          "reaction_time_min": 70,
          "catalyst_amount_g": 0.5,
          "PET_amount_g": 5,
          "solvent_amount_g": 25,
          "yield_percent": 81.6,
          "selectivity_percent": null,
          "conversion_percent": 100,
          "pressure_atm": 1,
          "source_chunk_ids": [
            "a5f3ebcc-68a4-5de6-abbe-f373a1de9158",
            "3d981e57-cb07-5977-9bec-cd64e7066816",
            "5d07f3ce-adb8-556c-b25c-df7959816e1b",
            "204b7432-1e02-55f6-a7e8-76cf31dbb669"
          ]
        }
      },
      {
        "experiment_data": {
          "catalyst": "[TMG]Cl/FeCl3",
          "solvent": "ethylene glycol",
          "temperature_c": 195,
          "reaction_time_min": 70,
          "catalyst_amount_g": 0.5,
          "PET_amount_g": 5,
          "solvent_amount_g": 25,
          "yield_percent": 79.2,
          "selectivity_percent": null,
          "conversion_percent": 89.8,
          "pressure_atm": 1,
          "source_chunk_ids": [
            "a5f3ebcc-68a4-5de6-abbe-f373a1de9158",
            "3d981e57-cb07-5977-9bec-cd64e7066816",
            "5d07f3ce-adb8-556c-b25c-df7959816e1b",
            "204b7432-1e02-55f6-a7e8-76cf31dbb669"
          ]
        }
      },
      {
        "experiment_data": {
          "catalyst": "[TMG]Cl/ZnCl2",
          "solvent": "ethylene glycol",
          "temperature_c": 195,
          "reaction_time_min": 70,
          "catalyst_amount_g": 0.5,
          "PET_amount_g": 5,
          "solvent_amount_g": 25,
          "yield_percent": 84.5,
          "selectivity_percent": null,
          "conversion_percent": 100,
          "pressure_atm": 1,
          "source_chunk_ids": [
            "a5f3ebcc-68a4-5de6-abbe-f373a1de9158",
            "3d981e57-cb07-5977-9bec-cd64e7066816",
            "5d07f3ce-adb8-556c-b25c-df7959816e1b",
            "204b7432-1e02-55f6-a7e8-76cf31dbb669"
          ]
        }
      }
    ]
  },
  {
    "doi": "10.1016/j.polymdegradstab.2021.109691",
    "title": "rGO-supported cobalt ionic liquid catalyst for glycolysis of PET",
    "extracted_experiments": [
      {
        "experiment_data": {
          "catalyst": "rGO/[TESPMI]2CoCl4",
          "solvent": "ethylene glycol",
          "temperature_c": 190,
          "reaction_time_min": 180,
          "catalyst_amount_g": 0.15,
          "PET_amount_g": 1,
          "solvent_amount_g": 14,
          "yield_percent": 95.22,
          "selectivity_percent": 95.22,
          "conversion_percent": 100,
          "pressure_atm": 1,
          "source_chunk_ids": [
            "c3dd519b-7ba3-5a0b-8da3-0e238a5f72dd"
          ]
        }
      }
    ]
  },
  {
    "doi": "10.1016/j.polymdegradstab.2021.109751",
    "title": "Polymer ionic liquid-metal ion catalysts for PET glycolysis",
    "extracted_experiments": [
      {
        "experiment_data": {
          "catalyst": "Poly [BVim][NTf2]Co2+",
          "solvent": "ethylene glycol",
          "temperature_c": 195,
          "reaction_time_min": 120,
          "catalyst_amount_g": 1,
          "PET_amount_g": 5,
          "solvent_amount_g": 20,
          "yield_percent": 62.5,
          "selectivity_percent": null,
          "conversion_percent": 79.6,
          "pressure_atm": 1,
          "source_chunk_ids": [
            "5d8da50d-b983-5ef3-a9b7-319d4a35670d",
            "740dfc4b-4bb8-5174-aeb0-5dcc387de29d",
            "635dcb71-e3d3-51e4-a6c3-6ce859f80c14"
          ]
        }
      },
      {
        "experiment_data": {
          "catalyst": "Poly [BVim][NTf2]Cu2+",
          "solvent": "ethylene glycol",
          "temperature_c": 195,
          "reaction_time_min": 120,
          "catalyst_amount_g": 1,
          "PET_amount_g": 5,
          "solvent_amount_g": 20,
          "yield_percent": 18.2,
          "selectivity_percent": null,
          "conversion_percent": 25.4,
          "pressure_atm": 1,
          "source_chunk_ids": [
            "5d8da50d-b983-5ef3-a9b7-319d4a35670d",
            "740dfc4b-4bb8-5174-aeb0-5dcc387de29d",
            "635dcb71-e3d3-51e4-a6c3-6ce859f80c14"
          ]
        }
      },
      {
        "experiment_data": {
          "catalyst": "Poly [BVim][NTf2]Zn2+",
          "solvent": "ethylene glycol",
          "temperature_c": 195,
          "reaction_time_min": 120,
          "catalyst_amount_g": 1,
          "PET_amount_g": 5,
          "solvent_amount_g": 20,
          "yield_percent": 77.8,
          "selectivity_percent": null,
          "conversion_percent": 95.4,
          "pressure_atm": 1,
          "source_chunk_ids": [
            "5d8da50d-b983-5ef3-a9b7-319d4a35670d",
            "740dfc4b-4bb8-5174-aeb0-5dcc387de29d",
            "635dcb71-e3d3-51e4-a6c3-6ce859f80c14"
          ]
        }
      },
      {
        "experiment_data": {
          "catalyst": "CoCl2",
          "solvent": "ethylene glycol",
          "temperature_c": 190,
          "reaction_time_min": 120,
          "catalyst_amount_g": 0.1,
          "PET_amount_g": 5,
          "solvent_amount_g": 20,
          "yield_percent": 72.7,
          "selectivity_percent": null,
          "conversion_percent": 90.7,
          "pressure_atm": 1,
          "source_chunk_ids": [
            "5d8da50d-b983-5ef3-a9b7-319d4a35670d",
            "740dfc4b-4bb8-5174-aeb0-5dcc387de29d",
            "635dcb71-e3d3-51e4-a6c3-6ce859f80c14"
          ]
        }
      },
      {
        "experiment_data": {
          "catalyst": "CuCl2",
          "solvent": "ethylene glycol",
          "temperature_c": 190,
          "reaction_time_min": 120,
          "catalyst_amount_g": 0.1,
          "PET_amount_g": 5,
          "solvent_amount_g": 20,
          "yield_percent": 17.8,
          "selectivity_percent": null,
          "conversion_percent": 38.9,
          "pressure_atm": 1,
          "source_chunk_ids": [
            "5d8da50d-b983-5ef3-a9b7-319d4a35670d",
            "740dfc4b-4bb8-5174-aeb0-5dcc387de29d",
            "635dcb71-e3d3-51e4-a6c3-6ce859f80c14"
          ]
        }
      },
      {
        "experiment_data": {
          "catalyst": "FeCl3",
          "solvent": "ethylene glycol",
          "temperature_c": 190,
          "reaction_time_min": 120,
          "catalyst_amount_g": 0.1,
          "PET_amount_g": 5,
          "solvent_amount_g": 20,
          "yield_percent": 44.9,
          "selectivity_percent": null,
          "conversion_percent": 67.1,
          "pressure_atm": 1,
          "source_chunk_ids": [
            "5d8da50d-b983-5ef3-a9b7-319d4a35670d",
            "740dfc4b-4bb8-5174-aeb0-5dcc387de29d",
            "635dcb71-e3d3-51e4-a6c3-6ce859f80c14"
          ]
        }
      },
      {
        "experiment_data": {
          "catalyst": "Poly [BVim][NTf2]Fe3+",
          "solvent": "ethylene glycol",
          "temperature_c": 195,
          "reaction_time_min": 120,
          "catalyst_amount_g": 1,
          "PET_amount_g": 5,
          "solvent_amount_g": 20,
          "yield_percent": 34.5,
          "selectivity_percent": null,
          "conversion_percent": 53.5,
          "pressure_atm": 1,
          "source_chunk_ids": [
            "5d8da50d-b983-5ef3-a9b7-319d4a35670d",
            "740dfc4b-4bb8-5174-aeb0-5dcc387de29d",
            "635dcb71-e3d3-51e4-a6c3-6ce859f80c14"
          ]
        }
      },
      {
        "experiment_data": {
          "catalyst": "ZnCl2",
          "solvent": "ethylene glycol",
          "temperature_c": 190,
          "reaction_time_min": 120,
          "catalyst_amount_g": 0.1,
          "PET_amount_g": 5,
          "solvent_amount_g": 20,
          "yield_percent": 81.1,
          "selectivity_percent": null,
          "conversion_percent": 100,
          "pressure_atm": 1,
          "source_chunk_ids": [
            "5d8da50d-b983-5ef3-a9b7-319d4a35670d",
            "740dfc4b-4bb8-5174-aeb0-5dcc387de29d",
            "635dcb71-e3d3-51e4-a6c3-6ce859f80c14"
          ]
        }
      }
    ]
  },
  {
    "doi": "10.1016/j.polymdegradstab.2022.110050",
    "title": "Protic ionic liquids for the glycolysis of PET",
    "extracted_experiments": [
      {
        "experiment_data": {
          "catalyst": "[DBNH][2-Me-PhO]",
          "solvent": "ethylene glycol",
          "temperature_c": 190,
          "reaction_time_min": 30,
          "catalyst_amount_g": 0.3,
          "PET_amount_g": 5,
          "solvent_amount_g": 30,
          "yield_percent": 84.2,
          "selectivity_percent": null,
          "conversion_percent": 100,
          "pressure_atm": 1,
          "source_chunk_ids": [
            "f5502426-3900-55ad-b8be-1f49ec8ef23d",
            "ae658b7b-3914-5d6d-a5dd-56197f334c72"
          ]
        }
      },
      {
        "experiment_data": {
          "catalyst": "[DBNH][3-Me-PhO]",
          "solvent": "ethylene glycol",
          "temperature_c": 190,
          "reaction_time_min": 30,
          "catalyst_amount_g": 0.3,
          "PET_amount_g": 5,
          "solvent_amount_g": 30,
          "yield_percent": 85.4,
          "selectivity_percent": null,
          "conversion_percent": 100,
          "pressure_atm": 1,
          "source_chunk_ids": [
            "f5502426-3900-55ad-b8be-1f49ec8ef23d",
            "ae658b7b-3914-5d6d-a5dd-56197f334c72"
          ]
        }
      },
      {
        "experiment_data": {
          "catalyst": "[DBNH][4-Cl-PhO]",
          "solvent": "ethylene glycol",
          "temperature_c": 190,
          "reaction_time_min": 30,
          "catalyst_amount_g": 0.3,
          "PET_amount_g": 5,
          "solvent_amount_g": 30,
          "yield_percent": 71.6,
          "selectivity_percent": null,
          "conversion_percent": 100,
          "pressure_atm": 1,
          "source_chunk_ids": [
            "f5502426-3900-55ad-b8be-1f49ec8ef23d",
            "ae658b7b-3914-5d6d-a5dd-56197f334c72"
          ]
        }
      },
      {
        "experiment_data": {
          "catalyst": "[DBNH][4-Me-PhO]",
          "solvent": "ethylene glycol",
          "temperature_c": 190,
          "reaction_time_min": 30,
          "catalyst_amount_g": 0.3,
          "PET_amount_g": 5,
          "solvent_amount_g": 30,
          "yield_percent": 87.3,
          "selectivity_percent": null,
          "conversion_percent": 100,
          "pressure_atm": 1,
          "source_chunk_ids": [
            "f5502426-3900-55ad-b8be-1f49ec8ef23d",
            "ae658b7b-3914-5d6d-a5dd-56197f334c72"
          ]
        }
      },
      {
        "experiment_data": {
          "catalyst": "[DBNH][PhO]",
          "solvent": "ethylene glycol",
          "temperature_c": 190,
          "reaction_time_min": 30,
          "catalyst_amount_g": 0.3,
          "PET_amount_g": 5,
          "solvent_amount_g": 30,
          "yield_percent": 80.2,
          "selectivity_percent": null,
          "conversion_percent": 100,
          "pressure_atm": 1,
          "source_chunk_ids": [
            "f5502426-3900-55ad-b8be-1f49ec8ef23d",
            "ae658b7b-3914-5d6d-a5dd-56197f334c72"
          ]
        }
      }
    ]
  },
  {
    "doi": "10.1016/j.wasman.2023.09.016",
    "title": "Magnetic supported antimony ionic liquid catalyst for glycolysis of PET waste",
    "extracted_experiments": [
      {
        "experiment_data": {
          "catalyst": "Fe3O4",
          "solvent": "ethylene glycol",
          "temperature_c": 200,
          "reaction_time_min": 60,
          "catalyst_amount_g": 0.06,
          "PET_amount_g": 6,
          "solvent_amount_g": 30,
          "yield_percent": 12.7,
          "selectivity_percent": null,
          "conversion_percent": 26,
          "pressure_atm": 0.49,
          "source_chunk_ids": [
            "abd67980-c97f-51e4-8f39-9e270b83c9ce",
            "6c4578c1-97be-59d3-ba27-3d3e729bc3b8"
          ]
        }
      },
      {
        "experiment_data": {
          "catalyst": "Fe3O4@[Pmim]SbBr4",
          "solvent": "ethylene glycol",
          "temperature_c": 200,
          "reaction_time_min": 60,
          "catalyst_amount_g": 0.06,
          "PET_amount_g": 6,
          "solvent_amount_g": 30,
          "yield_percent": 30.3,
          "selectivity_percent": null,
          "conversion_percent": 45,
          "pressure_atm": 0.79,
          "source_chunk_ids": [
            "abd67980-c97f-51e4-8f39-9e270b83c9ce",
            "6c4578c1-97be-59d3-ba27-3d3e729bc3b8"
          ]
        }
      },
      {
        "experiment_data": {
          "catalyst": "Fe3O4@[Pmim]SbBr4",
          "solvent": "ethylene glycol",
          "temperature_c": 200,
          "reaction_time_min": 60,
          "catalyst_amount_g": 0.12,
          "PET_amount_g": 6,
          "solvent_amount_g": 30,
          "yield_percent": 36.4,
          "selectivity_percent": null,
          "conversion_percent": 52,
          "pressure_atm": 0.59,
          "source_chunk_ids": [
            "abd67980-c97f-51e4-8f39-9e270b83c9ce",
            "6c4578c1-97be-59d3-ba27-3d3e729bc3b8"
          ]
        }
      },
      {
        "experiment_data": {
          "catalyst": "Fe3O4@[Pmim]SbBr4",
          "solvent": "ethylene glycol",
          "temperature_c": 200,
          "reaction_time_min": 60,
          "catalyst_amount_g": 0.24,
          "PET_amount_g": 6,
          "solvent_amount_g": 30,
          "yield_percent": 75.8,
          "selectivity_percent": null,
          "conversion_percent": 91,
          "pressure_atm": 0.59,
          "source_chunk_ids": [
            "abd67980-c97f-51e4-8f39-9e270b83c9ce",
            "6c4578c1-97be-59d3-ba27-3d3e729bc3b8"
          ]
        }
      },
      {
        "experiment_data": {
          "catalyst": "Fe3O4@[Pmim]SbBr4",
          "solvent": "ethylene glycol",
          "temperature_c": 200,
          "reaction_time_min": 60,
          "catalyst_amount_g": 0.36,
          "PET_amount_g": 6,
          "solvent_amount_g": 30,
          "yield_percent": 96.4,
          "selectivity_percent": null,
          "conversion_percent": 100,
          "pressure_atm": 0.59,
          "source_chunk_ids": [
            "abd67980-c97f-51e4-8f39-9e270b83c9ce",
            "6c4578c1-97be-59d3-ba27-3d3e729bc3b8"
          ]
        }
      },
      {
        "experiment_data": {
          "catalyst": "Fe3O4@[Pmim]SbBr4",
          "solvent": "ethylene glycol",
          "temperature_c": 200,
          "reaction_time_min": 60,
          "catalyst_amount_g": 0.36,
          "PET_amount_g": 6,
          "solvent_amount_g": 18,
          "yield_percent": 95.6,
          "selectivity_percent": null,
          "conversion_percent": 100,
          "pressure_atm": 0.79,
          "source_chunk_ids": [
            "abd67980-c97f-51e4-8f39-9e270b83c9ce",
            "6c4578c1-97be-59d3-ba27-3d3e729bc3b8"
          ]
        }
      },
      {
        "experiment_data": {
          "catalyst": "Fe3O4@[Pmim]SbBr4",
          "solvent": "ethylene glycol",
          "temperature_c": 200,
          "reaction_time_min": 60,
          "catalyst_amount_g": 0.36,
          "PET_amount_g": 6,
          "solvent_amount_g": 30,
          "yield_percent": 79.6,
          "selectivity_percent": null,
          "conversion_percent": 100,
          "pressure_atm": 0.59,
          "source_chunk_ids": [
            "abd67980-c97f-51e4-8f39-9e270b83c9ce",
            "6c4578c1-97be-59d3-ba27-3d3e729bc3b8"
          ]
        }
      },
      {
        "experiment_data": {
          "catalyst": "Fe3O4@[Pmim]SbBr4",
          "solvent": "ethylene glycol",
          "temperature_c": 200,
          "reaction_time_min": 60,
          "catalyst_amount_g": 0.36,
          "PET_amount_g": 6,
          "solvent_amount_g": 30,
          "yield_percent": 80.1,
          "selectivity_percent": null,
          "conversion_percent": 100,
          "pressure_atm": 0.59,
          "source_chunk_ids": [
            "abd67980-c97f-51e4-8f39-9e270b83c9ce",
            "6c4578c1-97be-59d3-ba27-3d3e729bc3b8"
          ]
        }
      },
      {
        "experiment_data": {
          "catalyst": "Fe3O4@[Pmim]SbBr4",
          "solvent": "ethylene glycol",
          "temperature_c": 200,
          "reaction_time_min": 60,
          "catalyst_amount_g": 0.36,
          "PET_amount_g": 6,
          "solvent_amount_g": 30,
          "yield_percent": 79.2,
          "selectivity_percent": null,
          "conversion_percent": 100,
          "pressure_atm": 0.59,
          "source_chunk_ids": [
            "abd67980-c97f-51e4-8f39-9e270b83c9ce",
            "6c4578c1-97be-59d3-ba27-3d3e729bc3b8"
          ]
        }
      },
      {
        "experiment_data": {
          "catalyst": "SbBr3",
          "solvent": "ethylene glycol",
          "temperature_c": 200,
