Repository: Enkhnyam/pet-depolymerisation-database

# The dataset

3,942 homogeneous catalytic PET depolymerisation experiments, read out of 561 articles by an
LLM extractor and audited against those same articles by an independent LLM judge.

| file | rows | what it is |
|---|---|---|
| `pet_homogeneous_catalysis.csv` | 3,942 | one row per experiment — start here |
| `pet_homogeneous_catalysis.xlsx` | 3,942 | the same table, for spreadsheet users |
| `benchmark/curated_benchmark.json` | 295 | the hand-curated reference key: 295 experiments across 24 ionic-liquid glycolysis papers, used to validate the judge before it was deployed |

File: data/benchmark/curated_benchmark.json (part 4 of 5)
[
          "reaction_time_min": 60,
          "catalyst_amount_g": 0.03,
          "PET_amount_g": 6,
          "solvent_amount_g": 30,
          "yield_percent": 62.8,
          "selectivity_percent": null,
          "conversion_percent": 100,
          "pressure_atm": 3.45,
          "source_chunk_ids": [
            "abd67980-c97f-51e4-8f39-9e270b83c9ce",
            "6c4578c1-97be-59d3-ba27-3d3e729bc3b8"
          ]
        }
      },
      {
        "experiment_data": {
          "catalyst": "[Bmim]Br",
          "solvent": "ethylene glycol",
          "temperature_c": 200,
          "reaction_time_min": 60,
          "catalyst_amount_g": 0.03,
          "PET_amount_g": 6,
          "solvent_amount_g": 30,
          "yield_percent": 8.7,
          "selectivity_percent": null,
          "conversion_percent": 30,
          "pressure_atm": 0.2,
          "source_chunk_ids": [
            "abd67980-c97f-51e4-8f39-9e270b83c9ce",
            "6c4578c1-97be-59d3-ba27-3d3e729bc3b8"
          ]
        }
      },
      {
        "experiment_data": {
          "catalyst": "[Bmim]SbBr4",
          "solvent": "ethylene glycol",
          "temperature_c": 200,
          "reaction_time_min": 60,
          "catalyst_amount_g": 0.06,
          "PET_amount_g": 6,
          "solvent_amount_g": 30,
          "yield_percent": 96.3,
          "selectivity_percent": null,
          "conversion_percent": 100,
          "pressure_atm": 2.17,
          "source_chunk_ids": [
            "abd67980-c97f-51e4-8f39-9e270b83c9ce",
            "6c4578c1-97be-59d3-ba27-3d3e729bc3b8"
          ]
        }
      },
      {
        "experiment_data": {
          "catalyst": "[Bmim]SbBr4",
          "solvent": "ethylene glycol",
          "temperature_c": 200,
          "reaction_time_min": 60,
          "catalyst_amount_g": 0.03,
          "PET_amount_g": 6,
          "solvent_amount_g": 30,
          "yield_percent": 96.2,
          "selectivity_percent": null,
          "conversion_percent": 100,
          "pressure_atm": 2.07,
          "source_chunk_ids": [
            "abd67980-c97f-51e4-8f39-9e270b83c9ce",
            "6c4578c1-97be-59d3-ba27-3d3e729bc3b8"
          ]
        }
      },
      {
        "experiment_data": {
          "catalyst": "none",
          "solvent": "ethylene glycol",
          "temperature_c": 200,
          "reaction_time_min": 60,
          "catalyst_amount_g": 0,
          "PET_amount_g": 6,
          "solvent_amount_g": 30,
          "yield_percent": 10.5,
          "selectivity_percent": null,
          "conversion_percent": 25,
          "pressure_atm": 0.39,
          "source_chunk_ids": [
            "abd67980-c97f-51e4-8f39-9e270b83c9ce",
            "6c4578c1-97be-59d3-ba27-3d3e729bc3b8"
          ]
        }
      },
      {
        "experiment_data": {
          "catalyst": "Fe3O4.PMIM.SbBr4 -Run 4",
          "solvent": "ethylene glycol",
          "temperature_c": 200.0,
          "reaction_time_min": 60.0,
          "catalyst_amount_g": 0.36,
          "PET_amount_g": 6.0,
          "solvent_amount_g": 30.0,
          "yield_percent": 79.6,
          "selectivity_percent": null,
          "conversion_percent": 100.0,
          "pressure_atm": null,
          "source_chunk_ids": [
            "abd67980-c97f-51e4-8f39-9e270b83c9ce",
            "2d1eb161-7b07-52bc-9854-2b7834ffecc8",
            "33ef5d2b-4d3b-590f-8cc8-4423dd95e3aa",
            "6c4578c1-97be-59d3-ba27-3d3e729bc3b8"
          ]
        },
        "provenance": {
          "added_by": "rescue review",
          "decided": "2026-08-24",
          "from_run": "extract_luna/extract_luna_n4_r1",
          "source_index": 13
        }
      }
    ]
  },
  {
    "doi": "10.1021/acs.iecr.5b03857",
    "title": "Ionic liquid-coordinated ferrous acetate complex immobilized on bentonite for PET glycolysis",
    "extracted_experiments": [
      {
        "experiment_data": {
          "catalyst": "[Bmim-Fe][(OAc)3]/bentonite",
          "solvent": "ethylene glycol",
          "temperature_c": 190,
          "reaction_time_min": 180,
          "catalyst_amount_g": 1,
          "PET_amount_g": 2,
          "solvent_amount_g": 20,
          "yield_percent": 44,
          "selectivity_percent": 44,
          "conversion_percent": 100,
          "pressure_atm": 1,
          "source_chunk_ids": [
            "d89fe265-9520-50f2-af27-2603f2c339cb",
            "2b6cfec8-b1ef-5f7f-af11-da07170a532e",
            "a7a6f743-359e-53b9-83bc-273878ce49fc",
            "fc53fad8-ce59-5eb8-b5ec-ad5873e0a3d6"
          ]
        }
      }
    ]
  },
  {
    "doi": "10.1021/acsengineeringau.1c00039",
    "title": "Amino acid ionic liquids as catalysts for PET fiber glycolysis",
    "extracted_experiments": [
      {
        "experiment_data": {
          "catalyst": "[Ch]Ac",
          "solvent": "ethylene glycol",
          "temperature_c": 180,
          "reaction_time_min": 180,
          "catalyst_amount_g": 0.25,
          "PET_amount_g": 5,
          "solvent_amount_g": 20,
          "yield_percent": 82.9,
          "selectivity_percent": null,
          "conversion_percent": 94.3,
          "pressure_atm": 1,
          "source_chunk_ids": [
            "0df8fdb6-00ea-5327-b8dc-5f5266ffe674",
            "2f07cc90-c057-58eb-a89d-5a56e200826b"
          ]
        }
      },
      {
        "experiment_data": {
          "catalyst": "[Ch]Arg",
          "solvent": "ethylene glycol",
          "temperature_c": 190,
          "reaction_time_min": 90,
          "catalyst_amount_g": 0.25,
          "PET_amount_g": 5,
          "solvent_amount_g": 20,
          "yield_percent": 34.8,
          "selectivity_percent": null,
          "conversion_percent": 43,
          "pressure_atm": 1,
          "source_chunk_ids": [
            "0df8fdb6-00ea-5327-b8dc-5f5266ffe674",
            "2f07cc90-c057-58eb-a89d-5a56e200826b"
          ]
        }
      },
      {
        "experiment_data": {
          "catalyst": "[Ch]Cl",
          "solvent": "ethylene glycol",
          "temperature_c": 190,
          "reaction_time_min": 90,
          "catalyst_amount_g": 0.25,
          "PET_amount_g": 5,
          "solvent_amount_g": 20,
          "yield_percent": 67.2,
          "selectivity_percent": null,
          "conversion_percent": 79,
          "pressure_atm": 1,
          "source_chunk_ids": [
            "0df8fdb6-00ea-5327-b8dc-5f5266ffe674",
            "2f07cc90-c057-58eb-a89d-5a56e200826b"
          ]
        }
      },
      {
        "experiment_data": {
          "catalyst": "[Ch]For",
          "solvent": "ethylene glycol",
          "temperature_c": 180,
          "reaction_time_min": 180,
          "catalyst_amount_g": 0.25,
          "PET_amount_g": 5,
          "solvent_amount_g": 20,
          "yield_percent": 84.5,
          "selectivity_percent": null,
          "conversion_percent": 97.1,
          "pressure_atm": 1,
          "source_chunk_ids": [
            "0df8fdb6-00ea-5327-b8dc-5f5266ffe674",
            "2f07cc90-c057-58eb-a89d-5a56e200826b"
          ]
        }
      },
      {
        "experiment_data": {
          "catalyst": "[Ch][Gly]",
          "solvent": "ethylene glycol",
          "temperature_c": 190,
          "reaction_time_min": 90,
          "catalyst_amount_g": 0.25,
          "PET_amount_g": 5,
          "solvent_amount_g": 20,
          "yield_percent": 84.5,
          "selectivity_percent": null,
          "conversion_percent": 100,
          "pressure_atm": 1,
          "source_chunk_ids": [
            "0df8fdb6-00ea-5327-b8dc-5f5266ffe674",
            "1d56cfcb-b149-5d8e-a865-df3b72fe1753",
            "2f07cc90-c057-58eb-a89d-5a56e200826b"
          ]
        }
      },
      {
        "experiment_data": {
          "catalyst": "[Ch][Lys]",
          "solvent": "ethylene glycol",
          "temperature_c": 190,
          "reaction_time_min": 90,
          "catalyst_amount_g": 0.25,
          "PET_amount_g": 5,
          "solvent_amount_g": 20,
          "yield_percent": 35.2,
          "selectivity_percent": null,
          "conversion_percent": 36,
          "pressure_atm": 1,
          "source_chunk_ids": [
            "0df8fdb6-00ea-5327-b8dc-5f5266ffe674",
            "2f07cc90-c057-58eb-a89d-5a56e200826b"
          ]
        }
      },
      {
        "experiment_data": {
          "catalyst": "[Ch]Pro",
          "solvent": "ethylene glycol",
          "temperature_c": 190,
          "reaction_time_min": 90,
          "catalyst_amount_g": 0.25,
          "PET_amount_g": 5,
          "solvent_amount_g": 20,
          "yield_percent": 40.2,
          "selectivity_percent": null,
          "conversion_percent": 59,
          "pressure_atm": 1,
          "source_chunk_ids": [
            "0df8fdb6-00ea-5327-b8dc-5f5266ffe674",
            "2f07cc90-c057-58eb-a89d-5a56e200826b"
          ]
        }
      },
      {
        "experiment_data": {
          "catalyst": "[Ch]Ser",
          "solvent": "ethylene glycol",
          "temperature_c": 190,
          "reaction_time_min": 90,
          "catalyst_amount_g": 0.25,
          "PET_amount_g": 5,
          "solvent_amount_g": 20,
          "yield_percent": 19.6,
          "selectivity_percent": null,
          "conversion_percent": 25,
          "pressure_atm": 1,
          "source_chunk_ids": [
            "0df8fdb6-00ea-5327-b8dc-5f5266ffe674",
            "2f07cc90-c057-58eb-a89d-5a56e200826b"
          ]
        }
      },
      {
        "experiment_data": {
          "catalyst": "[Ch]Try",
          "solvent": "ethylene glycol",
          "temperature_c": 190,
          "reaction_time_min": 90,
          "catalyst_amount_g": 0.25,
          "PET_amount_g": 5,
          "solvent_amount_g": 20,
          "yield_percent": 48.5,
          "selectivity_percent": null,
          "conversion_percent": 79,
          "pressure_atm": 1,
          "source_chunk_ids": [
            "0df8fdb6-00ea-5327-b8dc-5f5266ffe674",
            "2f07cc90-c057-58eb-a89d-5a56e200826b"
          ]
        }
      },
      {
        "experiment_data": {
          "catalyst": "glycine",
          "solvent": "ethylene glycol",
          "temperature_c": 190,
          "reaction_time_min": 90,
          "catalyst_amount_g": 0.25,
          "PET_amount_g": 5,
          "solvent_amount_g": 20,
          "yield_percent": 11.5,
          "selectivity_percent": null,
          "conversion_percent": 23,
          "pressure_atm": 1,
          "source_chunk_ids": [
            "0df8fdb6-00ea-5327-b8dc-5f5266ffe674",
            "2f07cc90-c057-58eb-a89d-5a56e200826b"
          ]
        }
      }
    ]
  },
  {
    "doi": "10.1021/acssuschemeng.1c04060",
    "title": "Glycolysis of postconsumer PET waste catalyzed by cholinium-based ionic liquids",
    "extracted_experiments": [
      {
        "experiment_data": {
          "catalyst": "[Ch][Gly]",
          "solvent": "ethylene glycol",
          "temperature_c": 150,
          "reaction_time_min": 360,
          "catalyst_amount_g": 0.01872,
          "PET_amount_g": 0.1,
          "solvent_amount_g": 0.4,
          "yield_percent": 43,
          "selectivity_percent": null,
          "conversion_percent": 81,
          "pressure_atm": null,
          "source_chunk_ids": [
            "54371e89-c3e0-5d61-9d8b-4749baa1bbfa",
            "26dc5e6c-f47c-5bba-b594-d64c28b775be",
            "5155e836-39bc-5860-8f68-31943079e5b1"
          ]
        }
      },
      {
        "experiment_data": {
          "catalyst": "[Ch][Gly]",
          "solvent": "ethylene glycol",
          "temperature_c": 120,
          "reaction_time_min": 240,
          "catalyst_amount_g": 0.01872,
          "PET_amount_g": 0.1,
          "solvent_amount_g": 0.4,
          "yield_percent": null,
          "selectivity_percent": null,
          "conversion_percent": 83,
          "pressure_atm": null,
          "source_chunk_ids": [
            "4e242994-812e-593f-b2d0-a288df411d19",
            "682afcea-e9e6-56ed-8587-1bfc41140a02",
            "5155e836-39bc-5860-8f68-31943079e5b1"
          ]
        }
      },
      {
        "experiment_data": {
          "catalyst": "[Ch][Gly]",
          "solvent": "ethylene glycol",
          "temperature_c": 180,
          "reaction_time_min": 240,
          "catalyst_amount_g": 0.01872,
          "PET_amount_g": 0.1,
          "solvent_amount_g": 0.4,
          "yield_percent": null,
          "selectivity_percent": null,
          "conversion_percent": 100,
          "pressure_atm": null,
          "source_chunk_ids": [
            "4e242994-812e-593f-b2d0-a288df411d19",
            "5155e836-39bc-5860-8f68-31943079e5b1"
          ]
        }
      },
      {
        "experiment_data": {
          "catalyst": "[Ch][Gly]",
          "solvent": "ethylene glycol",
          "temperature_c": 150,
          "reaction_time_min": 360,
          "catalyst_amount_g": 0.01872,
          "PET_amount_g": null,
          "solvent_amount_g": null,
          "yield_percent": 51,
          "selectivity_percent": null,
          "conversion_percent": 85,
          "pressure_atm": null,
          "source_chunk_ids": [
            "90d7521e-58f6-5c90-b4cb-0b22db7a030a"
          ]
        }
      },
      {
        "experiment_data": {
          "catalyst": "[Ch][Gly]",
          "solvent": "ethylene glycol",
          "temperature_c": 150,
          "reaction_time_min": 360,
          "catalyst_amount_g": 0.01872,
          "PET_amount_g": null,
          "solvent_amount_g": null,
          "yield_percent": 31,
          "selectivity_percent": null,
          "conversion_percent": 62,
          "pressure_atm": null,
          "source_chunk_ids": [
            "90d7521e-58f6-5c90-b4cb-0b22db7a030a"
          ]
        }
      },
      {
        "experiment_data": {
          "catalyst": "[Ch][Gly]",
          "solvent": "ethylene glycol",
          "temperature_c": 150,
          "reaction_time_min": 360,
          "catalyst_amount_g": 0.01872,
          "PET_amount_g": null,
          "solvent_amount_g": null,
          "yield_percent": 20,
          "selectivity_percent": null,
          "conversion_percent": 84,
          "pressure_atm": null,
          "source_chunk_ids": [
            "90d7521e-58f6-5c90-b4cb-0b22db7a030a"
          ]
        }
      },
      {
        "experiment_data": {
          "catalyst": "[Ch][Gly]",
          "solvent": "ethylene glycol",
          "temperature_c": 150,
          "reaction_time_min": 360,
          "catalyst_amount_g": 0.01872,
          "PET_amount_g": null,
          "solvent_amount_g": null,
          "yield_percent": 28,
          "selectivity_percent": null,
          "conversion_percent": 75,
          "pressure_atm": null,
          "source_chunk_ids": [
            "90d7521e-58f6-5c90-b4cb-0b22db7a030a"
          ]
        }
      },
      {
        "experiment_data": {
          "catalyst": "[Ch][Gly]",
          "solvent": "ethylene glycol",
          "temperature_c": 150,
          "reaction_time_min": 360,
          "catalyst_amount_g": 0.01872,
          "PET_amount_g": null,
          "solvent_amount_g": null,
          "yield_percent": null,
          "selectivity_percent": null,
          "conversion_percent": 38,
          "pressure_atm": null,
          "source_chunk_ids": [
            "90d7521e-58f6-5c90-b4cb-0b22db7a030a"
          ]
        }
      },
      {
        "experiment_data": {
          "catalyst": "[Ch][Gly]",
          "solvent": "ethylene glycol",
          "temperature_c": 180,
          "reaction_time_min": 360,
          "catalyst_amount_g": 0.01872,
          "PET_amount_g": null,
          "solvent_amount_g": null,
          "yield_percent": 61,
          "selectivity_percent": null,
          "conversion_percent": 91,
          "pressure_atm": null,
          "source_chunk_ids": [
            "90d7521e-58f6-5c90-b4cb-0b22db7a030a"
          ]
        }
      },
      {
        "experiment_data": {
          "catalyst": "[Ch][Gly]",
          "solvent": "ethylene glycol",
          "temperature_c": 150,
          "reaction_time_min": 480,
          "catalyst_amount_g": 0.01872,
          "PET_amount_g": 0.1,
          "solvent_amount_g": 0.4,
          "yield_percent": 38,
          "selectivity_percent": null,
          "conversion_percent": 90,
          "pressure_atm": null,
          "source_chunk_ids": [
            "682afcea-e9e6-56ed-8587-1bfc41140a02",
            "5155e836-39bc-5860-8f68-31943079e5b1"
          ]
        }
      },
      {
        "experiment_data": {
          "catalyst": "TBA(OH)·30 H₂O",
          "solvent": "ethylene glycol",
          "temperature_c": 150,
          "reaction_time_min": 360,
          "catalyst_amount_g": 0.01824,
          "PET_amount_g": 0.1,
          "solvent_amount_g": 0.4,
          "yield_percent": 28,
          "selectivity_percent": null,
          "conversion_percent": 64,
          "pressure_atm": null,
          "source_chunk_ids": [
            "4e242994-812e-593f-b2d0-a288df411d19",
            "5155e836-39bc-5860-8f68-31943079e5b1"
          ]
        },
        "provenance": {
          "corrected_by": "rescue review note, 2026-08-24",
          "correction": "yield 30 -> 28"
        }
      },
      {
        "experiment_data": {
          "catalyst": "TBA(OH)·30 H₂O",
          "solvent": "ethylene glycol",
          "temperature_c": 180,
          "reaction_time_min": 360,
          "catalyst_amount_g": 0.01824,
          "PET_amount_g": 0.1,
          "solvent_amount_g": 0.4,
          "yield_percent": 30,
          "selectivity_percent": null,
          "conversion_percent": 88,
          "pressure_atm": null,
          "source_chunk_ids": [
            "4e242994-812e-593f-b2d0-a288df411d19",
            "5155e836-39bc-5860-8f68-31943079e5b1"
          ]
        }
      },
      {
        "experiment_data": {
          "catalyst": "[Ch][Gly]",
          "solvent": "ethylene glycol",
          "temperature_c": 180,
          "reaction_time_min": 360,
          "catalyst_amount_g": 0.01872,
          "PET_amount_g": null,
          "solvent_amount_g": null,
          "yield_percent": 36,
          "selectivity_percent": null,
          "conversion_percent": 61,
          "pressure_atm": null,
          "source_chunk_ids": [
            "90d7521e-58f6-5c90-b4cb-0b22db7a030a"
          ]
        }
      },
      {
        "experiment_data": {
          "catalyst": "TBA(OH) · 30 H2O",
          "solvent": "ethylene glycol",
          "temperature_c": 150.0,
          "reaction_time_min": 360.0,
          "catalyst_amount_g": 0.0833,
          "PET_amount_g": 0.1,
          "solvent_amount_g": 0.4,
          "yield_percent": 28.0,
          "selectivity_percent": null,
          "conversion_percent": 64.0,
          "pressure_atm": null,
          "source_chunk_ids": [
            "d0a1bff5-6318-510f-9e35-50800c907781",
            "5155e836-39bc-5860-8f68-31943079e5b1"
          ]
        },
        "provenance": {
          "added_by": "rescue review",
          "decided": "2026-08-24",
          "from_run": "extract_luna/extract_luna_n4_r1",
          "source_index": 8
        }
      },
      {
        "experiment_data": {
          "catalyst": "TBA(OH) · 30 H2O",
          "solvent": "ethylene glycol",
          "temperature_c": 150.0,
          "reaction_time_min": 480.0,
          "catalyst_amount_g": 0.0833,
          "PET_amount_g": 0.1,
          "solvent_amount_g": 0.4,
          "yield_percent": 63.0,
          "selectivity_percent": null,
          "conversion_percent": 92.0,
          "pressure_atm": null,
          "source_chunk_ids": [
            "682afcea-e9e6-56ed-8587-1bfc41140a02",
            "5155e836-39bc-5860-8f68-31943079e5b1"
          ]
        },
        "provenance": {
          "added_by": "rescue review",
          "decided": "2026-08-24",
          "from_run": "extract_luna/extract_luna_n4_r1",
          "source_index": 3
        }
      },
      {
        "experiment_data": {
          "catalyst": "TBA(OH) · 30 H2O",
          "solvent": "ethylene glycol",
          "temperature_c": 150.0,
          "reaction_time_min": 360.0,
          "catalyst_amount_g": 0.0417,
          "PET_amount_g": 0.1,
          "solvent_amount_g": 0.4,
          "yield_percent": 49.0,
          "selectivity_percent": null,
          "conversion_percent": 70.0,
          "pressure_atm": null,
          "source_chunk_ids": [
            "d0a1bff5-6318-510f-9e35-50800c907781",
            "00aa7803-270d-5534-bfb4-4253d4dca8ee",
            "5155e836-39bc-5860-8f68-31943079e5b1"
          ]
        },
        "provenance": {
          "added_by": "rescue review",
          "decided": "2026-08-24",
          "from_run": "extract_luna/extract_luna_n4_r1",
          "source_index": 6
        }
      },
      {
        "experiment_data": {
          "catalyst": "TBA(OH) · 30 H2O",
          "solvent": "ethylene glycol",
          "temperature_c": 150.0,
          "reaction_time_min": 360.0,
          "catalyst_amount_g": 0.0555,
          "PET_amount_g": 0.1,
          "solvent_amount_g": 0.4,
          "yield_percent": 61.0,
          "selectivity_percent": null,
          "conversion_percent": 85.0,
          "pressure_atm": null,
          "source_chunk_ids": [
            "d0a1bff5-6318-510f-9e35-50800c907781",
            "8a675517-5b0f-58e0-91b1-bae70cf8ab37",
            "5155e836-39bc-5860-8f68-31943079e5b1"
          ]
        },
        "provenance": {
          "added_by": "rescue review",
          "decided": "2026-08-24",
          "from_run": "extract_luna/extract_luna_n4_r1",
          "source_index": 7
        }
      }
    ]
  },
  {
    "doi": "10.1021/ie503677w",
    "title": "Glycolysis of poly(ethylene terephthalate) catalyzed by 1-butyl-3-methylimidazolium acetate",
    "extracted_experiments": [
      {
        "experiment_data": {
          "catalyst": "[Bmim][OAc]",
          "solvent": "ethylene glycol",
          "temperature_c": 190,
          "reaction_time_min": 180,
          "catalyst_amount_g": 1,
          "PET_amount_g": 3,
          "solvent_amount_g": 20,
          "yield_percent": 58.2,
          "selectivity_percent": null,
          "conversion_percent": 100,
          "pressure_atm": 1,
          "source_chunk_ids": [
            "3011f263-63d3-5989-9193-19833978f80a",
            "87ef4fbf-0633-5d43-bb52-f8e88662d1d8",
            "ded9f412-26d8-54a3-9948-425e39709a22",
            "000f0380-3e31-556f-992a-4f33f16ce798"
          ]
        }
      },
      {
        "experiment_data": {
          "catalyst": "[Bmim][OAc]",
          "solvent": "ethylene glycol",
          "temperature_c": null,
          "reaction_time_min": null,
          "catalyst_amount_g": 1.0,
          "PET_amount_g": 2.0,
          "solvent_amount_g": 20.0,
          "yield_percent": 46.4,
          "selectivity_percent": 61.9,
          "conversion_percent": 75.1,
          "pressure_atm": 1.0,
          "source_chunk_ids": [
            "25e3301c-023e-5ec9-bf1e-badc23227c8e",
            "cfe2625c-8221-5828-832e-769b53f66f24",
            "000f0380-3e31-556f-992a-4f33f16ce798"
          ]
        },
        "provenance": {
          "added_by": "rescue review",
          "decided": "2026-08-24",
          "from_run": "extract_luna/extract_luna_n4_r1",
          "source_index": 2
        }
      },
      {
        "experiment_data": {
          "catalyst": "[Bmim][OAc]",
          "solvent": "ethylene glycol",
          "temperature_c": 150.0,
          "reaction_time_min": null,
          "catalyst_amount_g": null,
          "PET_amount_g": 2.0,
          "solvent_amount_g": 20.0,
          "yield_percent": null,
          "selectivity_percent": null,
          "conversion_percent": 11.0,
          "pressure_atm": 1.0,
          "source_chunk_ids": [
            "9e37f063-6c94-5008-93a2-d3f689b87186",
            "000f0380-3e31-556f-992a-4f33f16ce798"
          ]
        },
        "provenance": {
          "added_by": "rescue review",
          "decided": "2026-08-24",
          "from_run": "extract_luna/extract_luna_n4_r1",
          "source_index": 4
        }
      },
      {
        "experiment_data": {
          "catalyst": "[Bmim][OAc]",
          "solvent": "ethylene glycol",
          "temperature_c": 170.0,
          "reaction_time_min": null,
          "catalyst_amount_g": null,
          "PET_amount_g": 2.0,
          "solvent_amount_g": 20.0,
          "yield_percent": 8.14,
          "selectivity_percent": 22.0,
          "conversion_percent": null,
          "pressure_atm": 1.0,
          "source_chunk_ids": [
            "9e37f063-6c94-5008-93a2-d3f689b87186",
            "000f0380-3e31-556f-992a-4f33f16ce798"
          ]
        },
        "provenance": {
          "added_by": "rescue review",
          "decided": "2026-08-24",
          "from_run": "extract_luna/extract_luna_n4_r1",
          "source_index": 5
        }
      },
      {
        "experiment_data": {
          "catalyst": "[Bmim][OAc]",
          "solvent": "ethylene glycol",
          "temperature_c": 190.0,
          "reaction_time_min": 180.0,
          "catalyst_amount_g": 1.0,
          "PET_amount_g": 2.0,
          "solvent_amount_g": 20.0,
          "yield_percent": 53.5,
          "selectivity_percent": 53.5,
          "conversion_percent": 100.0,
          "pressure_atm": 1.0,
          "source_chunk_ids": [
            "0bf1c296-c9a0-5dd2-9d6d-69781b58ece1",
            "000f0380-3e31-556f-992a-4f33f16ce798"
          ]
        },
        "provenance": {
          "added_by": "rescue review",
          "decided": "2026-08-24",
          "from_run": "extract_luna/extract_luna_n4_r1",
          "source_index": 9
        }
      }
    ]
  },
  {
    "doi": "10.1021/sc5007522",
    "title": "First-row transition metal-containing ionic liquids for the degradation of PET",
    "extracted_experiments": [
      {
        "experiment_data": {
          "catalyst": "[Bmim]2[CoCl4]",
          "solvent": "ethylene glycol",
          "temperature_c": 170,
          "reaction_time_min": 240,
          "catalyst_amount_g": 1,
          "PET_amount_g": 5,
          "solvent_amount_g": 20,
          "yield_percent": null,
          "selectivity_percent": 77.8,
          "conversion_percent": 100,
          "pressure_atm": 1,
          "source_chunk_ids": [
            "b271e9cf-fe8c-5e1d-9a08-dcfde2f8cd58",
            "c63904cb-94d5-5ae4-b58f-c383903d624c"
          ]
        }
      },
      {
        "experiment_data": {
          "catalyst": "[Bmim]2[CuCl4]",
          "solvent": "ethylene glycol",
          "temperature_c": 170,
          "reaction_time_min": 240,
          "catalyst_amount_g": 1,
          "PET_amount_g": 5,
          "solvent_amount_g": 20,
          "yield_percent": null,
          "selectivity_percent": 9.8,
          "conversion_percent": 6.7,
          "pressure_atm": 1,
          "source_chunk_ids": [
            "b271e9cf-fe8c-5e1d-9a08-dcfde2f8cd58",
            "c63904cb-94d5-5ae4-b58f-c383903d624c"
          ]
        }
      },
      {
        "experiment_data": {
          "catalyst": "[Bmim]2[NiCl4]",
          "solvent": "ethylene glycol",
          "temperature_c": 170,
          "reaction_time_min": 240,
          "catalyst_amount_g": 1,
          "PET_amount_g": 5,
          "solvent_amount_g": 20,
          "yield_percent": null,
          "selectivity_percent": 64.3,
          "conversion_percent": 45,
          "pressure_atm": 1,
          "source_chunk_ids": [
            "b271e9cf-fe8c-5e1d-9a08-dcfde2f8cd58",
            "c63904cb-94d5-5ae4-b58f-c383903d624c"
          ]
        }
      },
      {
        "experiment_data": {
          "catalyst": "[Bmim]2[ZnCl4]",
          "solvent": "ethylene glycol",
          "temperature_c": 170,
          "reaction_time_min": 240,
          "catalyst_amount_g": 1,
          "PET_amount_g": 5,
          "solvent_amount_g": 20,
          "yield_percent": null,
          "selectivity_percent": 77.4,
          "conversion_percent": 99.6,
          "pressure_atm": 1,
          "source_chunk_ids": [
            "b271e9cf-fe8c-5e1d-9a08-dcfde2f8cd58",
            "c63904cb-94d5-5ae4-b58f-c383903d624c"
          ]
        }
      },
      {
        "experiment_data": {
          "catalyst": "[Bmim][CrCl4]",
          "solvent": "ethylene glycol",
          "temperature_c": 160,
          "reaction_time_min": 240,
          "catalyst_amount_g": 1,
          "PET_amount_g": 5,
          "solvent_amount_g": 20,
          "yield_percent": null,
          "selectivity_percent": 4.2,
          "conversion_percent": 1.7,
          "pressure_atm": 1,
          "source_chunk_ids": [
            "b271e9cf-fe8c-5e1d-9a08-dcfde2f8cd58",
            "c63904cb-94d5-5ae4-b58f-c383903d624c"
          ]
        }
      },
      {
        "experiment_data": {
          "catalyst": "[bmim][FeCl4]",
          "solvent": "ethylene glycol",
          "temperature_c": 170,
          "reaction_time_min": 240,
          "catalyst_amount_g": 1,
          "PET_amount_g": 5,
          "solvent_amount_g": 20,
          "yield_percent": null,
          "selectivity_percent": 58.9,
          "conversion_percent": 94.7,
          "pressure_atm": 1,
          "source_chunk_ids": [
            "b271e9cf-fe8c-5e1d-9a08-dcfde2f8cd58",
            "c63904cb-94d5-5ae4-b58f-c383903d624c"
          ]
        }
      },
      {
        "experiment_data": {
          "catalyst": "[Bmim][MnCl3]",
          "solvent": "ethylene glycol",
          "temperature_c": 170,
          "reaction_time_min": 240,
          "catalyst_amount_g": 1,
          "PET_amount_g": 5,
          "solvent_amount_g": 20,
          "yield_percent": null,
          "selectivity_percent": 72.1,
          "conversion_percent": 86.7,
          "pressure_atm": 1,
          "source_chunk_ids": [
            "b271e9cf-fe8c-5e1d-9a08-dcfde2f8cd58",
            "c63904cb-94d5-5ae4-b58f-c383903d624c"
          ]
        }
      },
      {
        "experiment_data": {
          "catalyst": "[Bmim]2[CoCl4]",
          "solvent": "ethylene glycol",
          "temperature_c": 170,
          "reaction_time_min": 90,
          "catalyst_amount_g": 0.5,
          "PET_amount_g": 5,
          "solvent_amount_g": 20,
          "yield_percent": null,
          "selectivity_percent": 77.8,
          "conversion_percent": 92.8,
          "pressure_atm": 1,
          "source_chunk_ids": [
            "ef7c683a-4ec9-517d-9de7-2f71a0a89460",
            "652deb9b-7226-5784-83bc-2ee5aca447e9"
          ]
        }
      },
      {
        "experiment_data": {
          "catalyst": "[Bmim]2[CoCl4]",
          "solvent": "ethylene glycol",
          "temperature_c": 170,
          "reaction_time_min": 90,
          "catalyst_amount_g": 1,
          "PET_amount_g": 5,
          "solvent_amount_g": 20,
          "yield_percent": null,
          "selectivity_percent": 73.4,
          "conversion_percent": 100,
          "pressure_atm": 1,
          "source_chunk_ids": [
            "37b5fdc7-bb29-5163-bbcd-873590c85351"
          ]
        }
      },
      {
        "experiment_data": {
          "catalyst": "[Bmim]2[CoCl4]",
          "solvent": "ethylene glycol",
          "temperature_c": 170,
          "reaction_time_min": 108,
          "catalyst_amount_g": 1,
          "PET_amount_g": 5,
          "solvent_amount_g": 20,
          "yield_percent": null,
          "selectivity_percent": 73.5,
          "conversion_percent": 100,
          "pressure_atm": 1,
          "source_chunk_ids": [
            "37b5fdc7-bb29-5163-bbcd-873590c85351"
          ]
        }
      },
      {
        "experiment_data": {
          "catalyst": "[Bmim]2[CoCl4]",
          "solvent": "ethylene glycol",
          "temperature_c": 170,
          "reaction_time_min": 132,
          "catalyst_amount_g": 1,
          "PET_amount_g": 5,
          "solvent_amount_g": 20,
          "yield_percent": null,
          "selectivity_percent": 73.8,
          "conversion_percent": 100,
          "pressure_atm": 1,
          "source_chunk_ids": [
            "37b5fdc7-bb29-5163-bbcd-873590c85351"
          ]
        }
      },
      {
        "experiment_data": {
          "catalyst": "[Bmim]2[CoCl4]",
          "solvent": "ethylene glycol",
          "temperature_c": 170,
          "reaction_time_min": 180,
          "catalyst_amount_g": 1,
          "PET_amount_g": 5,
          "solvent_amount_g": 20,
          "yield_percent": null,
          "selectivity_percent": 74.1,
          "conversion_percent": 100,
          "pressure_atm": 1,
          "source_chunk_ids": [
            "37b5fdc7-bb29-5163-bbcd-873590c85351"
          ]
        }
      },
      {
        "experiment_data": {
          "catalyst": "[Bmim]2[CoCl4]",
          "solvent": "ethylene glycol",
          "temperature_c": 170,
          "reaction_time_min": 210,
          "catalyst_amount_g": 1,
          "PET_amount_g": 5,
          "solvent_amount_g": 20,
          "yield_percent": null,
          "selectivity_percent": 74.2,
          "conversion_percent": 100,
          "pressure_atm": 1,
          "source_chunk_ids": [
            "37b5fdc7-bb29-5163-bbcd-873590c85351"
          ]
        }
      },
      {
        "experiment_data": {
          "catalyst": "[Bmim]2[CoCl4]",
          "solvent": "ethylene glycol",
          "temperature_c": 175,
          "reaction_time_min": 90,
          "catalyst_amount_g": 0.5,
          "PET_amount_g": 3,
          "solvent_amount_g": 35,
          "yield_percent": null,
          "selectivity_percent": 81.1,
          "conversion_percent": 100,
          "pressure_atm": 1,
          "source_chunk_ids": [
            "53bafc9b-5bb3-5ca6-ba40-e488c2fd446c",
            "673d3511-8a3c-59b8-ac70-a6ed321a6ff0",
            "61c24df6-0ff0-5e35-aaa6-03655ebcce78"
          ]
        }
      },
      {
        "experiment_data": {
          "catalyst": "none",
          "solvent": "ethylene glycol",
          "temperature_c": 170.0,
          "reaction_time_min": 240.0,
          "catalyst_amount_g": 0.0,
          "PET_amount_g": 5.0,
          "solvent_amount_g": 20.0,
          "yield_percent": null,
          "selectivity_percent": 2.7,
          "conversion_percent": 1.2,
          "pressure_atm": 1.0,
          "source_chunk_ids": [
            "b271e9cf-fe8c-5e1d-9a08-dcfde2f8cd58",
            "c63904cb-94d5-5ae4-b58f-c383903d624c"
          ]
        },
        "provenance": {
          "added_by": "rescue review",
          "decided": "2026-08-24",
          "from_run": "extract_luna/extract_luna_n4_r1",
          "source_index": 0
        }
      },
      {
        "experiment_data": {
          "catalyst": "[bmim]2[CoCl4]",
          "solvent": "ethylene glycol",
          "temperature_c": 175.0,
          "reaction_time_min": 90.0,
          "catalyst_amount_g": 0.5,
          "PET_amount_g": 3.0,
          "solvent_amount_g": 35.0,
          "yield_percent": null,
          "selectivity_percent": 83.9,
          "conversion_percent": 100.0,
          "pressure_atm": 1.0,
          "source_chunk_ids": [
            "53bafc9b-5bb3-5ca6-ba40-e488c2fd446c",
            "673d3511-8a3c-59b8-ac70-a6ed321a6ff0"
          ]
        },
        "provenance": {
          "added_by": "rescue review",
          "decided": "2026-08-24",
          "from_run": "extract_luna/extract_luna_n4_r1",
          "source_index": 15
        }
      }
    ]
  },
  {
    "doi": "10.1039/c2gc35696a",
    "title": "Amino acid ionic liquids and urea as catalysts for the glycolysis of PET",
    "extracted_experiments": [
      {
        "experiment_data": {
          "catalyst": "[N1111][ala]",
          "solvent": "ethylene glycol",
          "temperature_c": 170,
          "reaction_time_min": 50,
          "catalyst_amount_g": 0.5,
          "PET_amount_g": 5,
          "solvent_amount_g": 20,
          "yield_percent": null,
          "selectivity_percent": 74.6,
          "conversion_percent": 100,
          "pressure_atm": 1,
          "source_chunk_ids": [
            "2ba0f4fe-0d52-522e-a950-f9745364242f",
            "e2879f55-060f-50ce-b661-b2c22e1e0466"
          ]
        }
      },
      {
        "experiment_data": {
          "catalyst": "[N1111][asp]",
          "solvent": "ethylene glycol",
          "temperature_c": 170,
          "reaction_time_min": 60,
          "catalyst_amount_g": 0.5,
          "PET_amount_g": 5,
          "solvent_amount_g": 20,
          "yield_percent": null,
          "selectivity_percent": 72.7,
          "conversion_percent": 100,
          "pressure_atm": 1,
          "source_chunk_ids": [
            "2ba0f4fe-0d52-522e-a950-f9745364242f",
            "e2879f55-060f-50ce-b661-b2c22e1e0466"
          ]
        }
      },
      {
        "experiment_data": {
          "catalyst": "[N2222][ala]",
          "solvent": "ethylene glycol",
          "temperature_c": 170,
          "reaction_time_min": 50,
          "catalyst_amount_g": 0.5,
          "PET_amount_g": 5,
          "solvent_amount_g": 20,
          "yield_percent": null,
          "selectivity_percent": 74.3,
          "conversion_percent": 100,
          "pressure_atm": 1,
          "source_chunk_ids": [
            "2ba0f4fe-0d52-522e-a950-f9745364242f",
            "e2879f55-060f-50ce-b661-b2c22e1e0466"
          ]
        }
      },
      {
        "experiment_data": {
          "catalyst": "[N2222][asp]",
          "solvent": "ethylene glycol",
          "temperature_c": 170,
          "reaction_time_min": 60,
          "catalyst_amount_g": 0.5,
          "PET_amount_g": 5,
          "solvent_amount_g": 20,
          "yield_percent": null,
          "selectivity_percent": 72.5,
          "conversion_percent": 100,
          "pressure_atm": 1,
          "source_chunk_ids": [
            "2ba0f4fe-0d52-522e-a950-f9745364242f",
            "e2879f55-060f-50ce-b661-b2c22e1e0466"
          ]
        }
      },
      {
        "experiment_data": {
          "catalyst": "[N2222][ser]",
          "solvent": "ethylene glycol",
          "temperature_c": 170,
          "reaction_time_min": 120,
          "catalyst_amount_g": 0.5,
          "PET_amount_g": 5,
          "solvent_amount_g": 20,
          "yield_percent": null,
          "selectivity_percent": 71.4,
          "conversion_percent": 100,
          "pressure_atm": 1,
          "source_chunk_ids": [
            "2ba0f4fe-0d52-522e-a950-f9745364242f",
            "e2879f55-060f-50ce-b661-b2c22e1e0466"
          ]
        }
      },
      {
        "experiment_data": {
          "catalyst": "Urea",
          "solvent": "ethylene glycol",
          "temperature_c": 170,
          "reaction_time_min": 190,
          "catalyst_amount_g": 0.5,
          "PET_amount_g": 5,
          "solvent_amount_g": 20,
          "yield_percent": null,
          "selectivity_percent": 73.9,
          "conversion_percent": 100,
          "pressure_atm": 1,
          "source_chunk_ids": [
            "2ba0f4fe-0d52-522e-a950-f9745364242f",
            "e2879f55-060f-50ce-b661-b2c22e1e0466"
          ]
        }
      },
      {
        "experiment_data": {
          "catalyst": "none",
          "solvent": "ethylene glycol",
          "temperature_c": 170,
          "reaction_time_min": 180,
          "catalyst_amount_g": 0.5,
          "PET_amount_g": 5,
          "solvent_amount_g": 20,
          "yield_percent": null,
          "selectivity_percent": 5.7,
          "conversion_percent": 2.1,
          "pressure_atm": 1,
          "source_chunk_ids": [
            "2ba0f4fe-0d52-522e-a950-f9745364242f",
            "e2879f55-060f-50ce-b661-b2c22e1e0466"
          ]
        }
      },
      {
        "experiment_data": {
          "catalyst": "Urea",
          "solvent": "ethylene glycol",
          "temperature_c": 160.0,
          "reaction_time_min": 150.0,
          "catalyst_amount_g": 0.5,
          "PET_amount_g": 5.0,
