Repository: Enkhnyam/pet-depolymerisation-database

# The dataset

3,942 homogeneous catalytic PET depolymerisation experiments, read out of 561 articles by an
LLM extractor and audited against those same articles by an independent LLM judge.

| file | rows | what it is |
|---|---|---|
| `pet_homogeneous_catalysis.csv` | 3,942 | one row per experiment — start here |
| `pet_homogeneous_catalysis.xlsx` | 3,942 | the same table, for spreadsheet users |
| `benchmark/curated_benchmark.json` | 295 | the hand-curated reference key: 295 experiments across 24 ionic-liquid glycolysis papers, used to validate the judge before it was deployed |

File: data/benchmark/curated_benchmark.json (part 5 of 5)
[
          "solvent_amount_g": 20.0,
          "yield_percent": null,
          "selectivity_percent": null,
          "conversion_percent": 100.0,
          "pressure_atm": 1.0,
          "source_chunk_ids": [
            "bed44b0f-77c5-5b95-a272-8072b0546ce9"
          ]
        },
        "provenance": {
          "added_by": "rescue review",
          "decided": "2026-08-24",
          "from_run": "extract_luna/extract_luna_n4_r1",
          "source_index": 0
        }
      },
      {
        "experiment_data": {
          "catalyst": "Urea",
          "solvent": "ethylene glycol",
          "temperature_c": 180.0,
          "reaction_time_min": 180.0,
          "catalyst_amount_g": 0.5,
          "PET_amount_g": 5.0,
          "solvent_amount_g": 20.0,
          "yield_percent": null,
          "selectivity_percent": 77.7,
          "conversion_percent": 100.0,
          "pressure_atm": 1.0,
          "source_chunk_ids": [
            "127fc50d-1fac-52f8-bbb8-5da3ddd34ad8",
            "de39d808-ff92-5d22-8411-628f1810d35c"
          ]
        },
        "provenance": {
          "added_by": "rescue review",
          "decided": "2026-08-24",
          "from_run": "extract_luna/extract_luna_n4_r1",
          "source_index": 1
        }
      }
    ]
  },
  {
    "doi": "10.1039/d0gc00327a",
    "title": "Metal-free choline-based ionic liquid catalysts for the glycolysis of PET",
    "extracted_experiments": [
      {
        "experiment_data": {
          "catalyst": "[Ch][But]",
          "solvent": "ethylene glycol",
          "temperature_c": 180,
          "reaction_time_min": 180,
          "catalyst_amount_g": 0.25,
          "PET_amount_g": 5,
          "solvent_amount_g": 20,
          "yield_percent": 9.9,
          "selectivity_percent": null,
          "conversion_percent": 33.3,
          "pressure_atm": 1,
          "source_chunk_ids": [
            "8d7cc88a-d2eb-5b0f-86e1-3db151fa0461",
            "df84acb5-7556-54a1-9f1b-7d675e8cc30c"
          ]
        }
      },
      {
        "experiment_data": {
          "catalyst": "[Ch]Cl",
          "solvent": "ethylene glycol",
          "temperature_c": 180,
          "reaction_time_min": 180,
          "catalyst_amount_g": 0.25,
          "PET_amount_g": 5,
          "solvent_amount_g": 20,
          "yield_percent": null,
          "selectivity_percent": null,
          "conversion_percent": 3.2,
          "pressure_atm": 1,
          "source_chunk_ids": [
            "8d7cc88a-d2eb-5b0f-86e1-3db151fa0461",
            "df84acb5-7556-54a1-9f1b-7d675e8cc30c"
          ]
        }
      },
      {
        "experiment_data": {
          "catalyst": "[Ch]For",
          "solvent": "ethylene glycol",
          "temperature_c": 180,
          "reaction_time_min": 180,
          "catalyst_amount_g": 0.25,
          "PET_amount_g": 5,
          "solvent_amount_g": 20,
          "yield_percent": 84.5,
          "selectivity_percent": null,
          "conversion_percent": 97.1,
          "pressure_atm": 1,
          "source_chunk_ids": [
            "8d7cc88a-d2eb-5b0f-86e1-3db151fa0461",
            "df84acb5-7556-54a1-9f1b-7d675e8cc30c"
          ]
        }
      },
      {
        "experiment_data": {
          "catalyst": "[Ch][HSO4]",
          "solvent": "ethylene glycol",
          "temperature_c": 180,
          "reaction_time_min": 180,
          "catalyst_amount_g": 0.25,
          "PET_amount_g": 5,
          "solvent_amount_g": 20,
          "yield_percent": null,
          "selectivity_percent": null,
          "conversion_percent": 2.9,
          "pressure_atm": 1,
          "source_chunk_ids": [
            "8d7cc88a-d2eb-5b0f-86e1-3db151fa0461",
            "df84acb5-7556-54a1-9f1b-7d675e8cc30c"
          ]
        }
      },
      {
        "experiment_data": {
          "catalyst": "[Ch][Mesy]",
          "solvent": "ethylene glycol",
          "temperature_c": 180,
          "reaction_time_min": 180,
          "catalyst_amount_g": 0.25,
          "PET_amount_g": 5,
          "solvent_amount_g": 20,
          "yield_percent": null,
          "selectivity_percent": null,
          "conversion_percent": 4.2,
          "pressure_atm": 1,
          "source_chunk_ids": [
            "8d7cc88a-d2eb-5b0f-86e1-3db151fa0461",
            "df84acb5-7556-54a1-9f1b-7d675e8cc30c"
          ]
        }
      },
      {
        "experiment_data": {
          "catalyst": "[Ch]Pro",
          "solvent": "ethylene glycol",
          "temperature_c": 180,
          "reaction_time_min": 180,
          "catalyst_amount_g": 0.25,
          "PET_amount_g": 5,
          "solvent_amount_g": 20,
          "yield_percent": 40.5,
          "selectivity_percent": null,
          "conversion_percent": 65.1,
          "pressure_atm": 1,
          "source_chunk_ids": [
            "8d7cc88a-d2eb-5b0f-86e1-3db151fa0461",
            "df84acb5-7556-54a1-9f1b-7d675e8cc30c"
          ]
        }
      },
      {
        "experiment_data": {
          "catalyst": "[Ch][OAc]",
          "solvent": "ethylene glycol",
          "temperature_c": 180,
          "reaction_time_min": 180,
          "catalyst_amount_g": 0.25,
          "PET_amount_g": 5,
          "solvent_amount_g": 20,
          "yield_percent": 82.9,
          "selectivity_percent": null,
          "conversion_percent": 94.3,
          "pressure_atm": 1,
          "source_chunk_ids": [
            "8d7cc88a-d2eb-5b0f-86e1-3db151fa0461",
            "df84acb5-7556-54a1-9f1b-7d675e8cc30c"
          ]
        }
      },
      {
        "experiment_data": {
          "catalyst": "none",
          "solvent": "ethylene glycol",
          "temperature_c": 180,
          "reaction_time_min": 180,
          "catalyst_amount_g": 0,
          "PET_amount_g": 5,
          "solvent_amount_g": 20,
          "yield_percent": null,
          "selectivity_percent": null,
          "conversion_percent": 1.6,
          "pressure_atm": 1,
          "source_chunk_ids": [
            "8d7cc88a-d2eb-5b0f-86e1-3db151fa0461",
            "df84acb5-7556-54a1-9f1b-7d675e8cc30c"
          ]
        }
      },
      {
        "experiment_data": {
          "catalyst": "[Ch][OAc]",
          "solvent": "ethylene glycol",
          "temperature_c": 145.0,
          "reaction_time_min": 180.0,
          "catalyst_amount_g": 0.25,
          "PET_amount_g": 5.0,
          "solvent_amount_g": 20.0,
          "yield_percent": 16.1,
          "selectivity_percent": null,
          "conversion_percent": 19.0,
          "pressure_atm": 1.0,
          "source_chunk_ids": [
            "2f4f306b-081c-5aea-b9c2-e6626dae5860",
            "d65094a2-2309-5844-954a-791b3d9d00c0",
            "8febab66-6521-567d-a69d-90e623a6646d"
          ]
        },
        "provenance": {
          "added_by": "rescue review",
          "decided": "2026-08-24",
          "from_run": "extract_luna/extract_luna_n4_r1",
          "source_index": 8
        }
      },
      {
        "experiment_data": {
          "catalyst": "[Ch][OAc]",
          "solvent": "ethylene glycol",
          "temperature_c": 195.0,
          "reaction_time_min": 180.0,
          "catalyst_amount_g": 0.25,
          "PET_amount_g": 5.0,
          "solvent_amount_g": 20.0,
          "yield_percent": 85.8,
          "selectivity_percent": null,
          "conversion_percent": 100.0,
          "pressure_atm": 1.0,
          "source_chunk_ids": [
            "2f4f306b-081c-5aea-b9c2-e6626dae5860",
            "d65094a2-2309-5844-954a-791b3d9d00c0"
          ]
        },
        "provenance": {
          "added_by": "rescue review",
          "decided": "2026-08-24",
          "from_run": "extract_luna/extract_luna_n4_r1",
          "source_index": 10
        }
      },
      {
        "experiment_data": {
          "catalyst": "[Ch][OAc]",
          "solvent": "ethylene glycol",
          "temperature_c": 180.0,
          "reaction_time_min": 240.0,
          "catalyst_amount_g": 0.25,
          "PET_amount_g": 5.0,
          "solvent_amount_g": 20.0,
          "yield_percent": 85.2,
          "selectivity_percent": null,
          "conversion_percent": 98.2,
          "pressure_atm": 1.0,
          "source_chunk_ids": [
            "46aa2e55-da8f-57ec-b028-ce3bd15eba6d",
            "d65094a2-2309-5844-954a-791b3d9d00c0"
          ]
        },
        "provenance": {
          "added_by": "rescue review",
          "decided": "2026-08-24",
          "from_run": "extract_luna/extract_luna_n4_r1",
          "source_index": 11
        }
      },
      {
        "experiment_data": {
          "catalyst": "[Ch][OAc]",
          "solvent": "ethylene glycol",
          "temperature_c": 180.0,
          "reaction_time_min": 300.0,
          "catalyst_amount_g": 0.25,
          "PET_amount_g": 5.0,
          "solvent_amount_g": 20.0,
          "yield_percent": null,
          "selectivity_percent": null,
          "conversion_percent": 100.0,
          "pressure_atm": 1.0,
          "source_chunk_ids": [
            "46aa2e55-da8f-57ec-b028-ce3bd15eba6d",
            "d65094a2-2309-5844-954a-791b3d9d00c0"
          ]
        },
        "provenance": {
          "added_by": "rescue review",
          "decided": "2026-08-24",
          "from_run": "extract_luna/extract_luna_n4_r1",
          "source_index": 12
        }
      },
      {
        "experiment_data": {
          "catalyst": "[Ch][OAc]",
          "solvent": "ethylene glycol",
          "temperature_c": 180.0,
          "reaction_time_min": 180.0,
          "catalyst_amount_g": 0.125,
          "PET_amount_g": 5.0,
          "solvent_amount_g": 20.0,
          "yield_percent": null,
          "selectivity_percent": null,
          "conversion_percent": null,
          "pressure_atm": 1.0,
          "source_chunk_ids": [
            "8c8f0609-67ae-5474-b421-afab351e3e05",
            "d65094a2-2309-5844-954a-791b3d9d00c0"
          ]
        },
        "provenance": {
          "added_by": "rescue review",
          "decided": "2026-08-24",
          "from_run": "extract_luna/extract_luna_n4_r1",
          "source_index": 13
        }
      },
      {
        "experiment_data": {
          "catalyst": "[Ch][OAc]",
          "solvent": "ethylene glycol",
          "temperature_c": 180.0,
          "reaction_time_min": 180.0,
          "catalyst_amount_g": 0.25,
          "PET_amount_g": 5.0,
          "solvent_amount_g": 20.0,
          "yield_percent": 82.8,
          "selectivity_percent": null,
          "conversion_percent": 94.3,
          "pressure_atm": 1.0,
          "source_chunk_ids": [
            "8c8f0609-67ae-5474-b421-afab351e3e05",
            "d65094a2-2309-5844-954a-791b3d9d00c0"
          ]
        },
        "provenance": {
          "added_by": "rescue review",
          "decided": "2026-08-24",
          "from_run": "extract_luna/extract_luna_n4_r1",
          "source_index": 14
        }
      },
      {
        "experiment_data": {
          "catalyst": "[Ch][OAc]",
          "solvent": "ethylene glycol",
          "temperature_c": 180.0,
          "reaction_time_min": 180.0,
          "catalyst_amount_g": 1.0,
          "PET_amount_g": 5.0,
          "solvent_amount_g": 20.0,
          "yield_percent": null,
          "selectivity_percent": null,
          "conversion_percent": 100.0,
          "pressure_atm": 1.0,
          "source_chunk_ids": [
            "8c8f0609-67ae-5474-b421-afab351e3e05",
            "d65094a2-2309-5844-954a-791b3d9d00c0"
          ]
        },
        "provenance": {
          "added_by": "rescue review",
          "decided": "2026-08-24",
          "from_run": "extract_luna/extract_luna_n4_r1",
          "source_index": 15
        }
      }
    ]
  },
  {
    "doi": "10.1351/PAC-CON-11-06-10",
    "title": "Chlorine-free metallic acetate ionic liquids for the glycolysis of PET",
    "extracted_experiments": [
      {
        "experiment_data": {
          "catalyst": "[Deim][Co(OAc)3]",
          "solvent": "ethylene glycol",
          "temperature_c": 180,
          "reaction_time_min": 90,
          "catalyst_amount_g": 0.5,
          "PET_amount_g": 3,
          "solvent_amount_g": 20,
          "yield_percent": 56.65,
          "selectivity_percent": 56.65,
          "conversion_percent": 100,
          "pressure_atm": 1,
          "source_chunk_ids": [
            "fcd64a2b-95e9-5be5-9740-1c79b5ce6dd6",
            "3298a87d-faf1-5e70-8bc2-e2416b0c504e",
            "57d9a99d-9e97-5da9-8061-b772bf59522c",
            "81e6985b-50f4-5e2f-9bad-bd50d0555d11"
          ]
        }
      },
      {
        "experiment_data": {
          "catalyst": "[Deim][Cu(OAc)3]",
          "solvent": "ethylene glycol",
          "temperature_c": 180,
          "reaction_time_min": 120,
          "catalyst_amount_g": 0.5,
          "PET_amount_g": 3,
          "solvent_amount_g": 20,
          "yield_percent": 58.64,
          "selectivity_percent": 58.64,
          "conversion_percent": 100,
          "pressure_atm": 1,
          "source_chunk_ids": [
            "fcd64a2b-95e9-5be5-9740-1c79b5ce6dd6",
            "3298a87d-faf1-5e70-8bc2-e2416b0c504e",
            "57d9a99d-9e97-5da9-8061-b772bf59522c",
            "81e6985b-50f4-5e2f-9bad-bd50d0555d11"
          ]
        }
      },
      {
        "experiment_data": {
          "catalyst": "[Deim][Mn(OAc)3]",
          "solvent": "ethylene glycol",
          "temperature_c": 180,
          "reaction_time_min": 225,
          "catalyst_amount_g": 0.5,
          "PET_amount_g": 3,
          "solvent_amount_g": 20,
          "yield_percent": 51.3,
          "selectivity_percent": 51.3,
          "conversion_percent": 100,
          "pressure_atm": 1,
          "source_chunk_ids": [
            "fcd64a2b-95e9-5be5-9740-1c79b5ce6dd6",
            "3298a87d-faf1-5e70-8bc2-e2416b0c504e",
            "57d9a99d-9e97-5da9-8061-b772bf59522c",
            "81e6985b-50f4-5e2f-9bad-bd50d0555d11"
          ]
        }
      },
      {
        "experiment_data": {
          "catalyst": "[Deim][Ni(OAc)3]",
          "solvent": "ethylene glycol",
          "temperature_c": 180,
          "reaction_time_min": 105,
          "catalyst_amount_g": 0.5,
          "PET_amount_g": 3,
          "solvent_amount_g": 20,
          "yield_percent": 54.13,
          "selectivity_percent": 54.13,
          "conversion_percent": 100,
          "pressure_atm": 1,
          "source_chunk_ids": [
            "fcd64a2b-95e9-5be5-9740-1c79b5ce6dd6",
            "3298a87d-faf1-5e70-8bc2-e2416b0c504e",
            "57d9a99d-9e97-5da9-8061-b772bf59522c",
            "81e6985b-50f4-5e2f-9bad-bd50d0555d11"
          ]
        }
      },
      {
        "experiment_data": {
          "catalyst": "[Deim][Zn(OAc)3]",
          "solvent": "ethylene glycol",
          "temperature_c": 180,
          "reaction_time_min": 90,
          "catalyst_amount_g": 0.5,
          "PET_amount_g": 3,
          "solvent_amount_g": 20,
          "yield_percent": 67.1,
          "selectivity_percent": 67.1,
          "conversion_percent": 100,
          "pressure_atm": 1,
          "source_chunk_ids": [
            "fcd64a2b-95e9-5be5-9740-1c79b5ce6dd6",
            "3298a87d-faf1-5e70-8bc2-e2416b0c504e",
            "57d9a99d-9e97-5da9-8061-b772bf59522c",
            "81e6985b-50f4-5e2f-9bad-bd50d0555d11"
          ]
        }
      },
      {
        "experiment_data": {
          "catalyst": "[Deim][Zn(OAc)3]",
          "solvent": "ethylene glycol",
          "temperature_c": 180,
          "reaction_time_min": 150,
          "catalyst_amount_g": 0.5,
          "PET_amount_g": 3,
          "solvent_amount_g": 20,
          "yield_percent": 69.55,
          "selectivity_percent": 70.94,
          "conversion_percent": 98.05,
          "pressure_atm": 1,
          "source_chunk_ids": [
            "617b3667-d46e-5ee5-9871-e729d7bf6fe0",
            "7b8feee3-f9e6-51ad-9baf-105a45e9f658",
            "ca80191a-606c-508b-aae9-f0b295077026",
            "81e6985b-50f4-5e2f-9bad-bd50d0555d11"
          ]
        }
      },
      {
        "experiment_data": {
          "catalyst": "[Deim][Zn(OAc)3]",
          "solvent": "ethylene glycol",
          "temperature_c": 180,
          "reaction_time_min": 150,
          "catalyst_amount_g": 0.125,
          "PET_amount_g": 3,
          "solvent_amount_g": 20,
          "yield_percent": 91.15,
          "selectivity_percent": 53.71,
          "conversion_percent": 69.32,
          "pressure_atm": 1,
          "source_chunk_ids": [
            "822aee9d-cca7-591b-a2de-b56effec5c9e",
            "3600f18a-40a1-5b72-837f-6da0055f0d11",
            "81e6985b-50f4-5e2f-9bad-bd50d0555d11"
          ]
        }
      },
      {
        "experiment_data": {
          "catalyst": "[Deim][Zn(OAc)3]",
          "solvent": "ethylene glycol",
          "temperature_c": 170,
          "reaction_time_min": 150,
          "catalyst_amount_g": 0.5,
          "PET_amount_g": 3,
          "solvent_amount_g": 20,
          "yield_percent": 2.34,
          "selectivity_percent": 5.61,
          "conversion_percent": 41.63,
          "pressure_atm": 1,
          "source_chunk_ids": [
            "7b8feee3-f9e6-51ad-9baf-105a45e9f658",
            "675c5a6c-8809-56e4-b0f9-f4cadcb32a78",
            "81e6985b-50f4-5e2f-9bad-bd50d0555d11"
          ]
        }
      },
      {
        "experiment_data": {
          "catalyst": "[deim][Zn(OAc)3]",
          "solvent": "ethylene glycol",
          "temperature_c": 180.0,
          "reaction_time_min": 60.0,
          "catalyst_amount_g": 0.5,
          "PET_amount_g": 3.0,
          "solvent_amount_g": 20.0,
          "yield_percent": null,
          "selectivity_percent": null,
          "conversion_percent": 38.66,
          "pressure_atm": 1.0,
          "source_chunk_ids": [
            "617b3667-d46e-5ee5-9871-e729d7bf6fe0",
            "ca80191a-606c-508b-aae9-f0b295077026"
          ]
        },
        "provenance": {
          "added_by": "rescue review",
          "decided": "2026-08-24",
          "from_run": "extract_luna/extract_luna_n4_r1",
          "source_index": 5
        }
      },
      {
        "experiment_data": {
          "catalyst": "[deim][Zn(OAc)3]",
          "solvent": "ethylene glycol",
          "temperature_c": 180.0,
          "reaction_time_min": 150.0,
          "catalyst_amount_g": 1.0,
          "PET_amount_g": 3.0,
          "solvent_amount_g": 20.0,
          "yield_percent": null,
          "selectivity_percent": null,
          "conversion_percent": 98.72,
          "pressure_atm": 1.0,
          "source_chunk_ids": [
            "822aee9d-cca7-591b-a2de-b56effec5c9e",
            "3600f18a-40a1-5b72-837f-6da0055f0d11"
          ]
        },
        "provenance": {
          "added_by": "rescue review",
          "decided": "2026-08-24",
          "from_run": "extract_luna/extract_luna_n4_r1",
          "source_index": 7
        }
      },
      {
        "experiment_data": {
          "catalyst": "[deim][Zn(OAc)3]",
          "solvent": "ethylene glycol",
          "temperature_c": 160.0,
          "reaction_time_min": 150.0,
          "catalyst_amount_g": 0.5,
          "PET_amount_g": 3.0,
          "solvent_amount_g": 20.0,
          "yield_percent": null,
          "selectivity_percent": 0.8,
          "conversion_percent": null,
          "pressure_atm": 1.0,
          "source_chunk_ids": [
            "7b8feee3-f9e6-51ad-9baf-105a45e9f658",
            "675c5a6c-8809-56e4-b0f9-f4cadcb32a78"
          ]
        },
        "provenance": {
          "added_by": "rescue review",
          "decided": "2026-08-24",
          "from_run": "extract_luna/extract_luna_n4_r1",
          "source_index": 9
        }
      },
      {
        "experiment_data": {
          "catalyst": "[deim][Zn(OAc)3]",
          "solvent": "ethylene glycol",
          "temperature_c": 180.0,
          "reaction_time_min": 150.0,
          "catalyst_amount_g": 0.5,
          "PET_amount_g": 7.0,
          "solvent_amount_g": 20.0,
          "yield_percent": null,
          "selectivity_percent": 40.52,
          "conversion_percent": null,
          "pressure_atm": 1.0,
          "source_chunk_ids": [
            "d5a8d0f4-205f-5884-b1c0-f409f8abbd09",
            "3320b9e6-ba44-57be-8f67-59cc37868521"
          ]
        },
        "provenance": {
          "added_by": "rescue review",
          "decided": "2026-08-24",
          "from_run": "extract_luna/extract_luna_n4_r1",
          "source_index": 12
        }
      }
    ]
  },
  {
    "doi": "10.3390/polym5041258",
    "title": "Depolymerization of PET waste catalyzed by Lewis acidic ionic liquid [Bmim]ZnCl3",
    "extracted_experiments": [
      {
        "experiment_data": {
          "catalyst": "[bmim]Cl",
          "solvent": "ethylene glycol",
          "temperature_c": 190,
          "reaction_time_min": 480,
          "catalyst_amount_g": 0.1,
          "PET_amount_g": 2,
          "solvent_amount_g": 22,
          "yield_percent": 57.1,
          "selectivity_percent": null,
          "conversion_percent": 100,
          "pressure_atm": 1,
          "source_chunk_ids": [
            "1f774e66-ddf3-587d-9d48-7ceb1ec3492b",
            "b91ec5ae-1ea5-59da-ab17-85be766ecf93",
            "d8d8904d-de7a-5017-88e8-83c26bbec15f",
            "abe11b36-2c8a-5ad4-819e-255fb8d69638"
          ]
        }
      },
      {
        "experiment_data": {
          "catalyst": "[Bmim][MnCl3]",
          "solvent": "ethylene glycol",
          "temperature_c": 190,
          "reaction_time_min": 120,
          "catalyst_amount_g": 0.1,
          "PET_amount_g": 2,
          "solvent_amount_g": 22,
          "yield_percent": 83.3,
          "selectivity_percent": null,
          "conversion_percent": 100,
          "pressure_atm": 1,
          "source_chunk_ids": [
            "1f774e66-ddf3-587d-9d48-7ceb1ec3492b",
            "d8d8904d-de7a-5017-88e8-83c26bbec15f",
            "abe11b36-2c8a-5ad4-819e-255fb8d69638"
          ]
        }
      },
      {
        "experiment_data": {
          "catalyst": "[Bmim][ZnCl3]",
          "solvent": "ethylene glycol",
          "temperature_c": 190,
          "reaction_time_min": 120,
          "catalyst_amount_g": 0.025,
          "PET_amount_g": 2,
          "solvent_amount_g": 22,
          "yield_percent": 84.9,
          "selectivity_percent": null,
          "conversion_percent": 100,
          "pressure_atm": 1,
          "source_chunk_ids": [
            "1f774e66-ddf3-587d-9d48-7ceb1ec3492b",
            "d8d8904d-de7a-5017-88e8-83c26bbec15f",
            "abe11b36-2c8a-5ad4-819e-255fb8d69638"
          ]
        }
      },
      {
        "experiment_data": {
          "catalyst": "[bmim]Cl",
          "solvent": "ethylene glycol",
          "temperature_c": 190,
          "reaction_time_min": 120,
          "catalyst_amount_g": 0.1,
          "PET_amount_g": 2,
          "solvent_amount_g": 22,
          "yield_percent": null,
          "selectivity_percent": null,
          "conversion_percent": 3.3,
          "pressure_atm": 1,
          "source_chunk_ids": [
            "1f774e66-ddf3-587d-9d48-7ceb1ec3492b",
            "b91ec5ae-1ea5-59da-ab17-85be766ecf93",
            "d8d8904d-de7a-5017-88e8-83c26bbec15f",
            "abe11b36-2c8a-5ad4-819e-255fb8d69638"
          ]
        }
      },
      {
        "experiment_data": {
          "catalyst": "[bmim]Cl",
          "solvent": "ethylene glycol",
          "temperature_c": 190,
          "reaction_time_min": 240,
          "catalyst_amount_g": 0.1,
          "PET_amount_g": 2,
          "solvent_amount_g": 22,
          "yield_percent": 8.8,
          "selectivity_percent": null,
          "conversion_percent": 35.4,
          "pressure_atm": 1,
          "source_chunk_ids": [
            "1f774e66-ddf3-587d-9d48-7ceb1ec3492b",
            "b91ec5ae-1ea5-59da-ab17-85be766ecf93",
            "d8d8904d-de7a-5017-88e8-83c26bbec15f",
            "abe11b36-2c8a-5ad4-819e-255fb8d69638"
          ]
        }
      },
      {
        "experiment_data": {
          "catalyst": "[bmim]Cl",
          "solvent": "ethylene glycol",
          "temperature_c": 190,
          "reaction_time_min": 360,
          "catalyst_amount_g": 0.1,
          "PET_amount_g": 2,
          "solvent_amount_g": 22,
          "yield_percent": 14,
          "selectivity_percent": null,
          "conversion_percent": 57.2,
          "pressure_atm": 1,
          "source_chunk_ids": [
            "1f774e66-ddf3-587d-9d48-7ceb1ec3492b",
            "b91ec5ae-1ea5-59da-ab17-85be766ecf93",
            "d8d8904d-de7a-5017-88e8-83c26bbec15f",
            "abe11b36-2c8a-5ad4-819e-255fb8d69638"
          ]
        }
      },
      {
        "experiment_data": {
          "catalyst": "[Bmim][MnCl3]",
          "solvent": "ethylene glycol",
          "temperature_c": 190,
          "reaction_time_min": 120,
          "catalyst_amount_g": 0.0062,
          "PET_amount_g": 2,
          "solvent_amount_g": 22,
          "yield_percent": 38.2,
          "selectivity_percent": null,
          "conversion_percent": 64.5,
          "pressure_atm": 1,
          "source_chunk_ids": [
            "1f774e66-ddf3-587d-9d48-7ceb1ec3492b",
            "d8d8904d-de7a-5017-88e8-83c26bbec15f",
            "abe11b36-2c8a-5ad4-819e-255fb8d69638"
          ]
        }
      },
      {
        "experiment_data": {
          "catalyst": "[Bmim][ZnCl3]",
          "solvent": "ethylene glycol",
          "temperature_c": 190,
          "reaction_time_min": 120,
          "catalyst_amount_g": 0.0126,
          "PET_amount_g": 2,
          "solvent_amount_g": 22,
          "yield_percent": 83.4,
          "selectivity_percent": null,
          "conversion_percent": 100,
          "pressure_atm": 1,
          "source_chunk_ids": [
            "1f774e66-ddf3-587d-9d48-7ceb1ec3492b",
            "d8d8904d-de7a-5017-88e8-83c26bbec15f",
            "abe11b36-2c8a-5ad4-819e-255fb8d69638"
          ]
        }
      },
      {
        "experiment_data": {
          "catalyst": "[Bmim][ZnCl3]",
          "solvent": "ethylene glycol",
          "temperature_c": 190,
          "reaction_time_min": 30,
          "catalyst_amount_g": 0.0032,
          "PET_amount_g": 2,
          "solvent_amount_g": 22,
          "yield_percent": 1.33,
          "selectivity_percent": null,
          "conversion_percent": 7.04,
          "pressure_atm": 1,
          "source_chunk_ids": [
            "6ec3f09b-a3d6-5a49-9ec8-1bfb85358400",
            "d8d8904d-de7a-5017-88e8-83c26bbec15f",
            "abe11b36-2c8a-5ad4-819e-255fb8d69638"
          ]
        }
      },
      {
        "experiment_data": {
          "catalyst": "[Bmim][ZnCl3]",
          "solvent": "ethylene glycol",
          "temperature_c": 190,
          "reaction_time_min": 120,
          "catalyst_amount_g": 0.0062,
          "PET_amount_g": 2,
          "solvent_amount_g": 22,
          "yield_percent": 79.5,
          "selectivity_percent": null,
          "conversion_percent": 100,
          "pressure_atm": 1,
          "source_chunk_ids": [
            "1f774e66-ddf3-587d-9d48-7ceb1ec3492b",
            "d8d8904d-de7a-5017-88e8-83c26bbec15f",
            "abe11b36-2c8a-5ad4-819e-255fb8d69638"
          ]
        }
      },
      {
        "experiment_data": {
          "catalyst": "[Bmim][ZnCl3]",
          "solvent": "ethylene glycol",
          "temperature_c": 190,
          "reaction_time_min": 300,
          "catalyst_amount_g": 0.0032,
          "PET_amount_g": 2,
          "solvent_amount_g": 22,
          "yield_percent": 83.8,
          "selectivity_percent": null,
          "conversion_percent": 100,
          "pressure_atm": 1,
          "source_chunk_ids": [
            "6ec3f09b-a3d6-5a49-9ec8-1bfb85358400",
            "d8d8904d-de7a-5017-88e8-83c26bbec15f",
            "abe11b36-2c8a-5ad4-819e-255fb8d69638"
          ]
        }
      },
      {
        "experiment_data": {
          "catalyst": "[Bmim][ZnCl3]",
          "solvent": "ethylene glycol",
          "temperature_c": 190,
          "reaction_time_min": 120,
          "catalyst_amount_g": 0.0032,
          "PET_amount_g": 2,
          "solvent_amount_g": 22,
          "yield_percent": 36,
          "selectivity_percent": null,
          "conversion_percent": 52.2,
          "pressure_atm": 1,
          "source_chunk_ids": [
            "1f774e66-ddf3-587d-9d48-7ceb1ec3492b",
            "d8d8904d-de7a-5017-88e8-83c26bbec15f",
            "abe11b36-2c8a-5ad4-819e-255fb8d69638"
          ]
        }
      },
      {
        "experiment_data": {
          "catalyst": "[Bmim][ZnCl3]",
          "solvent": "ethylene glycol",
          "temperature_c": 190,
          "reaction_time_min": 120,
          "catalyst_amount_g": 0.05,
          "PET_amount_g": 2,
          "solvent_amount_g": 22,
          "yield_percent": 83,
          "selectivity_percent": null,
          "conversion_percent": 100,
          "pressure_atm": 1,
          "source_chunk_ids": [
            "1f774e66-ddf3-587d-9d48-7ceb1ec3492b",
            "d8d8904d-de7a-5017-88e8-83c26bbec15f",
            "abe11b36-2c8a-5ad4-819e-255fb8d69638"
          ]
        }
      },
      {
        "experiment_data": {
          "catalyst": "[Bmim][ZnCl3]",
          "solvent": "ethylene glycol",
          "temperature_c": 190,
          "reaction_time_min": 120,
          "catalyst_amount_g": 0.1,
          "PET_amount_g": 2,
          "solvent_amount_g": 22,
          "yield_percent": 82.6,
          "selectivity_percent": null,
          "conversion_percent": 100,
          "pressure_atm": 1,
          "source_chunk_ids": [
            "1f774e66-ddf3-587d-9d48-7ceb1ec3492b",
            "d8d8904d-de7a-5017-88e8-83c26bbec15f",
            "abe11b36-2c8a-5ad4-819e-255fb8d69638"
          ]
        }
      },
      {
        "experiment_data": {
          "catalyst": "ZnCl2",
          "solvent": "ethylene glycol",
          "temperature_c": 190,
          "reaction_time_min": 120,
          "catalyst_amount_g": 0.0436,
          "PET_amount_g": 2,
          "solvent_amount_g": 22,
          "yield_percent": 78.6,
          "selectivity_percent": null,
          "conversion_percent": 100,
          "pressure_atm": 1,
          "source_chunk_ids": [
            "1f774e66-ddf3-587d-9d48-7ceb1ec3492b",
            "d8d8904d-de7a-5017-88e8-83c26bbec15f",
            "abe11b36-2c8a-5ad4-819e-255fb8d69638"
          ]
        }
      }
    ]
  }
]
